Repository: umerghafoor/battery-degradation-trajectory-prediction

# Time-Series Data Analysis with Python

This repository contains Python scripts for reading, analyzing, and visualizing time-series data, specifically related to a battery or energy storage system. The code uses pandas for data manipulation, matplotlib for plotting, and includes various functions for data processing.

## Prerequisites

Before running the scripts, ensure you have the following installed:

- Python (3.x recommended)
- Pandas
- Matplotlib

You can install the required dependencies using:

```
pip install pandas matplotlib pandas numpy
```

# Variables
- AhAkku: Total ampere-hours. With predominant discharge this value becomes negative [Ah]
- AhEla: Ampere-hours of all executed discharge steps until now [Ah]
- AhLad: Ampere-hours of all executed charge steps until now [Ah]
- AhStep: Ampere-hours of the current program step [Ah]
- Energie: Total energy. With predominant discharge this value becomes negative [Wh]
- Programmdauer: Time [ms]
- Prozedur: (secondary importance) Subprogram currently running.
- Prozedurebene: (secondary importance) Level of the subprogram depth currently running.
- Schritt: The program step that was executed when creating the registry entry [/]
- Schrittdauer: Time since the beginning of the step performed when creating the registry entry [ms]
- Spannung: Voltage [V]
- Strom: Current [A]
- TempX: cell surface temperature [°C]. Number X can be neglected and is cell specific.
- WhStep: Energy of the current program step [Wh]
- Zeit: Unix timestamp
- Zustand: State of the battery tester.
- Zyklus: In programs with loop constructions the Zyklus is an information about how many repetitions of the loop the registration entry was created.
- Zyklusebene: Can be neglected. (only non-zero when the test there is a loop within a loop)

File: e production=ep sanyo 049=BOL Part 2=Massenalterung=2013-01-25 190910=TBA_BOL_P2_EIS=EIS00001  Format01=EISkanal 07-4.csv
Schritt,Zustand,Zeit,Programmdauer,Schrittdauer,Zyklus,Zyklusebene,Prozedur,Prozedurebene,StartFreq,EndFreq,SetFreq,AAcMax,VAcMin,VAcMax,mvIdeal,Go,AACStart,MinIntervalTime,CountOfPeriods,Status,EisError,U1,Zreal1,Zimg1,ActFreq,UIdeal,AStart,MinDuration,MinPeriods,RemTime,VRelativ,AAmplitude,Betrag,Phase
,,,,,,,,,EIS,EIS,EIS,EIS,EIS,EIS,EIS,EIS,EIS,EIS,EIS,EIS,EIS,EIS,EIS,EIS,EIS,EIS,EIS,EIS,EIS,EIS,EIS,EIS,EIS,EIS
5,EIS,2013-01-26 02:30:16.53,2.6462646E7,2296.0,0,0,TBA_BOL_P2_EIS,0,0.005000000000002558,5000.0,5000.0,2.0,2.5,4.19999999999709,3.0,1.0,0.1000000000000227,1.0,2.0,16.0,0.0,3.863741874694824,28.32150086760521,14.00594972074032,5052.63134765625,0.0,0.0,0.0,0.0,0.0,1.05993914604187,0.1006415486335754,31.59547497626045,26.3139683069312
5,EIS,2013-01-26 02:30:18.24,2.6464355E7,4005.0,0,0,TBA_BOL_P2_EIS,0,0.005000000000002558,5000.0,3749.471046686173,2.0,2.5,4.19999999999709,3.0,2.0,0.1000000000000227,1.0,2.0,16.0,0.0,3.863782167434692,27.77588926255703,10.02890709787607,3692.3076171875,0.0,0.0,0.0,0.0,0.0,0.9323230981826782,0.09471304714679718,29.53098376118578,19.8528874310723
5,EIS,2013-01-26 02:30:20.09,2.6466209E7,5859.0,0,0,TBA_BOL_P2_EIS,0,0.005000000000002558,5000.0,2811.706625986844,2.0,2.5,4.19999999999709,3.0,3.0,0.1000000000000227,1.0,2.0,16.0,0.0,3.86362361907959,27.60086767375469,7.311391178518534,2823.529296875,0.0,0.0,0.0,0.0,0.0,0.9659682512283325,0.1014927178621292,28.55283413798316,14.83672070827743
5,EIS,2013-01-26 02:30:21.97,2.6468086E7,7736.0,0,0,TBA_BOL_P2_EIS,0,0.005000000000002558,5000.0,2108.482517182827,2.0,2.5,4.19999999999709,3.0,4.0,0.1000000000000227,1.0,2.0,16.0,0.0,3.863628387451172,27.63036452233791,4.871626850217581,2086.95654296875,0.0,0.0,0.0,0.0,0.0,0.9818006157875061,0.1049809157848358,28.05654632710503,9.999292279971996
5,EIS,2013-01-26 02:30:24.11,2.647023E7,9880.0,0,0,TBA_BOL_P2_EIS,0,0.005000000000002558,5000.0,1581.138830123469,2.0,2.5,4.19999999999709,3.0,5.0,0.1000000000000227,1.0,2.0,16.0,0.0,3.863649606704712,27.82265096902847,3.11503722332418,1573.7705078125,0.0,0.0,0.0,0.0,0.0,0.9972692728042603,0.1068636775016785,27.99648841994349,6.388258754916024
5,EIS,2013-01-26 02:30:26.68,2.6472796E7,12446.0,0,0,TBA_BOL_P2_EIS,0,0.005000000000002558,5000.0,1185.686852866784,2.0,2.5,4.19999999999709,3.0,6.0,0.1000000000000227,1.0,2.0,16.0,0.0,3.865276575088501,28.11930514872074,1.739811501465738,1185.185180664063,0.0,0.0,0.0,0.0,0.0,1.006249785423279,0.1071501523256302,28.17307697265642,3.540519355366996
5,EIS,2013-01-26 02:30:28.57,2.6474684E7,14334.0,0,0,TBA_BOL_P2_EIS,0,0.005000000000002558,5000.0,889.139705051668,2.0,2.5,4.19999999999709,3.0,7.0,0.1000000000000227,1.0,2.0,16.0,0.0,3.86366868019104,28.49048748612404,0.6616462487727404,888.888916015625,0.0,0.0,0.0,0.0,0.0,1.011219620704651,0.1064510047435761,28.49816929129884,1.330364199604446
5,EIS,2013-01-26 02:30:30.72,2.6476832E7,16482.0,0,0,TBA_BOL_P2_EIS,0,0.005000000000002558,5000.0,666.7607161095366,2.0,2.5,4.19999999999709,3.0,8.0,0.1000000000000227,1.0,2.0,16.0,0.0,3.865524768829346,28.91288138926029,-0.1468784030294046,666.6666870117188,0.0,0.0,0.0,0.0,0.0,1.014493823051453,0.1052624955773354,28.9132544604654,-0.2910619696012873
5,EIS,2013-01-26 02:30:32.9,2.6479013E7,18663.0,0,0,TBA_BOL_P2_EIS,0,0.005000000000002558,5000.0,500.0000000237487,2.0,2.5,4.19999999999709,3.0,9.0,0.1000000000000227,1.0,2.0,16.0,0.0,3.862169504165649,29.37790378928185,-0.7699254201725125,500.0,0.0,0.0,0.0,0.0,0.0,1.016272187232971,0.1037436202168465,29.38799102022313,-1.501243313872692
5,EIS,2013-01-26 02:30:35.3,2.6481417E7,21067.0,0,0,TBA_BOL_P2_EIS,0,0.005000000000002558,5000.0,374.9471046864055,2.0,2.5,4.19999999999709,3.0,10.0,0.1000000000000227,1.0,2.0,16.0,0.0,3.866323947906494,29.8650898039341,-1.204114523716271,375.0,0.0,0.0,0.0,0.0,0.0,1.017153978347778,0.1020919308066368,29.88935397067689,-2.3088272587338
5,EIS,2013-01-26 02:30:38.02,2.648414E7,23790.0,0,0,TBA_BOL_P2_EIS,0,0.005000000000002558,5000.0,281.1706626121886,2.0,2.5,4.19999999999709,3.0,11.0,0.1000000000000227,1.0,2.0,16.0,0.0,3.863718271255493,30.37134744226933,-1.525286701507866,281.5249328613281,0.0,0.0,0.0,0.0,0.0,1.016785502433777,0.1003089100122452,30.4096242163796,-2.875049541598855
5,EIS,2013-01-26 02:30:41.38,2.6487496E7,27146.0,0,0,TBA_BOL_P2_EIS,0,0.005000000000002558,5000.0,210.848251728341,2.0,2.5,4.19999999999709,3.0,12.0,0.1000000000000227,1.0,2.0,16.0,0.0,3.863725423812866,30.88312409818173,-1.719439751468599,210.989013671875,0.0,0.0,0.0,0.0,0.0,1.017007231712341,0.09863976389169693,30.93095257380628,-3.186693031202594
5,EIS,2013-01-26 02:30:44.08,2.6490197E7,29847.0,0,0,TBA_BOL_P2_EIS,0,0.005000000000002558,5000.0,158.1138830198906,2.0,2.5,4.19999999999709,3.0,13.0,0.1000000000000227,1.0,2.0,16.0,0.0,3.8607177734375,31.38912841677666,-1.81085430085659,157.8947296142578,0.0,0.0,0.0,0.0,0.0,1.017242789268494,0.09706106781959534,31.44131956622005,-3.301762059054454
5,EIS,2013-01-26 02:30:47.23,2.6493344E7,32994.0,0,0,TBA_BOL_P2_EIS,0,0.005000000000002558,5000.0,118.5686852923827,2.0,2.5,4.19999999999709,3.0,14.0,0.1000000000000227,1.0,2.0,16.0,0.0,3.860809803009033,31.87005594372749,-1.808618078939617,118.5185165405273,0.0,0.0,0.0,0.0,0.0,1.01489794254303,0.09538116306066513,31.9213340136921,-3.248038013844052
5,EIS,2013-01-26 02:30:49.71,2.6495825E7,35475.0,0,0,TBA_BOL_P2_EIS,0,0.005000000000002558,5000.0,88.9139705094276,2.0,2.5,4.19999999999709,3.0,15.0,0.1000000000000227,1.0,2.0,16.0,0.0,3.863335132598877,32.31056034564972,-1.746737747453153,88.88888549804688,0.0,0.0,0.0,0.0,0.0,1.013917803764343,0.09400388598442078,32.35774099978153,-3.094448763189575
5,EIS,2013-01-26 02:30:52.45,2.6498567E7,38217.0,0,0,TBA_BOL_P2_EIS,0,0.005000000000002558,5000.0,66.67607161414344,2.0,2.5,4.19999999999709,3.0,16.0,0.1000000000000227,1.0,2.0,16.0,0.0,3.863162517547607,32.69259631633759,-1.626667799428105,66.66666412353516,0.0,0.0,0.0,0.0,0.0,1.011316657066345,0.0926876962184906,32.73303991433932,-2.848485933231132
5,EIS,2013-01-26 02:30:56.3,2.6502416E7,42066.0,0,0,TBA_BOL_P2_EIS,0,0.005000000000002558,5000.0,50.00000000477303,2.0,2.5,4.19999999999709,3.0,17.0,0.1000000000000227,1.0,2.0,16.0,0.0,3.862831592559815,33.02581980824471,-1.480118255130947,50.0,0.0,0.0,0.0,0.0,0.0,1.010328531265259,0.09168420732021332,33.05897040222772,-2.566107959934016
5,EIS,2013-01-26 02:30:59.32,2.6505438E7,45088.0,0,0,TBA_BOL_P2_EIS,0,0.005000000000002558,5000.0,37.49471047043335,2.0,2.5,4.19999999999709,3.0,18.0,0.1000000000000227,1.0,2.0,16.0,0.0,3.860963582992554,33.27256813645363,-1.311929780058563,37.5,0.0,0.0,0.0,0.0,0.0,1.007433414459229,0.09076406806707382,33.29842263745377,-2.257989844580152
5,EIS,2013-01-26 02:31:02.29,2.6508411E7,48061.0,0,0,TBA_BOL_P2_EIS,0,0.005000000000002558,5000.0,28.11706626255182,2.0,2.5,4.19999999999709,3.0,19.0,0.1000000000000227,1.0,2.0,16.0,0.0,3.863760948181152,33.48245844244957,-1.173627912066877,28.1030445098877,0.0,0.0,0.0,0.0,0.0,1.00598156452179,0.09007977694272995,33.50302114477381,-2.007511092917412
5,EIS,2013-01-26 02:31:05.13,2.6511246E7,50896.0,0,0,TBA_BOL_P2_EIS,0,0.005000000000002558,5000.0,21.08482517383527,2.0,2.5,4.19999999999709,3.0,20.0,0.1000000000000227,1.0,2.0,16.0,0.0,3.863410949707031,33.65134075284004,-1.063366653397679,21.05263137817383,0.0,0.0,0.0,0.0,0.0,1.004444241523743,0.08950101584196091,33.66813750576694,-1.809917617838437
5,EIS,2013-01-26 02:31:08.04,2.6514156E7,53806.0,0,0,TBA_BOL_P2_EIS,0,0.005000000000002558,5000.0,15.81138830273994,2.0,2.5,4.19999999999709,3.0,21.0,0.1000000000000227,1.0,2.0,16.0,0.0,3.861318349838257,33.78875181078911,-0.9735378553159535,15.83113479614258,0.0,0.0,0.0,0.0,0.0,1.00429379940033,0.0891311839222908,33.80277392297285,-1.65037711315199
5,EIS,2013-01-26 02:31:11.57,2.6517689E7,57339.0,0,0,TBA_BOL_P2_EIS,0,0.005000000000002558,5000.0,11.85686852980871,2.0,2.5,4.19999999999709,3.0,22.0,0.1000000000000227,1.0,2.0,16.0,0.0,3.860883235931397,33.91720354557037,-0.896326033398509,11.85770797729492,0.0,0.0,0.0,0.0,0.0,1.00429379940033,0.0887872651219368,33.9290450309054,-1.513796632762023
5,EIS,2013-01-26 02:31:14.58,2.65207E7,60350.0,0,0,TBA_BOL_P2_EIS,0,0.005000000000002558,5000.0,8.891397051367676,2.0,2.5,4.19999999999709,3.0,23.0,0.1000000000000227,1.0,2.0,16.0,0.0,3.866815805435181,34.04727578163147,-0.8553515654057264,8.902076721191406,0.0,0.0,0.0,0.0,0.0,1.003455400466919,0.08838934451341629,34.05801835772581,-1.439108627399037
5,EIS,2013-01-26 02:31:17.69,2.6523809E7,63459.0,0,0,TBA_BOL_P2_EIS,0,0.005000000000002558,5000.0,6.667607161740307,2.0,2.5,4.19999999999709,3.0,24.0,0.1000000000000227,1.0,2.0,16.0,0.0,3.863810539245606,34.15926918387413,-0.8135652169585228,6.666666507720947,0.0,0.0,0.0,0.0,0.0,1.002761244773865,0.08804143220186234,34.16895607917104,-1.364345421890903
5,EIS,2013-01-26 02:31:20.31,2.6526423E7,66073.0,0,0,TBA_BOL_P2_EIS,0,0.005000000000002558,5000.0,5.00000000072032,2.0,2.5,4.19999999999709,3.0,25.0,0.1000000000000227,1.0,2.0,16.0,0.0,3.863808155059815,34.27130728960037,-0.8518765098415315,5.0,0.0,0.0,0.0,0.0,0.0,1.003590226173401,0.08782394230365753,34.28189313510666,-1.42389899481168
5,EIS,2013-01-26 02:31:23.28,2.6529391E7,69041.0,0,0,TBA_BOL_P2_EIS,0,0.005000000000002558,5000.0,3.749471047223778,2.0,2.5,4.19999999999709,3.0,26.0,0.1000000000000227,1.0,2.0,16.0,0.0,3.863557577133179,34.37889739871025,-0.8380326326005161,3.75,0.0,0.0,0.0,0.0,0.0,1.003470659255981,0.08753969520330429,34.38910997757921,-1.396386432697909
5,EIS,2013-01-26 02:31:26.2,2.6532322E7,71972.0,0,0,TBA_BOL_P2_EIS,0,0.005000000000002558,5000.0,2.811706626391242,2.0,2.5,4.19999999999709,3.0,27.0,0.1000000000000227,1.0,2.0,16.0,0.0,3.860951662063599,34.50594842433929,-0.8747198735363781,2.808988809585571,0.0,0.0,0.0,0.0,0.0,1.003606677055359,0.08722707629203796,34.51703364308924,-1.452127183314588
5,EIS,2013-01-26 02:31:28.88,2.6534991E7,74641.0,0,0,TBA_BOL_P2_EIS,0,0.005000000000002558,5000.0,2.108482517483935,2.0,2.5,4.19999999999709,3.0,28.0,0.1000000000000227,1.0,2.0,16.0,0.0,3.863808155059815,34.58349034190178,-0.871448777616024,2.106741666793823,0.0,0.0,0.0,0.0,0.0,1.001801371574402,0.08687527477741241,34.59446815896081,-1.443456766064628
5,EIS,2013-01-26 02:31:32.87,2.6538988E7,78638.0,0,0,TBA_BOL_P2_EIS,0,0.005000000000002558,5000.0,1.581138830350028,2.0,2.5,4.19999999999709,3.0,29.0,0.1000000000000227,1.0,2.0,16.0,0.0,3.862635374069214,34.78160873055458,-1.009918632917106,1.582278490066528,0.0,0.0,0.0,0.0,0.0,1.005988717079163,0.08673245459794998,34.79626763792476,-1.66317269751562
5,EIS,2013-01-26 02:31:36.27,2.6542382E7,82032.0,0,0,TBA_BOL_P2_EIS,0,0.005000000000002558,5000.0,1.185686853037623,2.0,2.5,4.19999999999709,3.0,30.0,0.1000000000000227,1.0,2.0,16.0,0.0,3.860944747924805,34.97418761253357,-1.054804190061986,1.186708807945252,0.0,0.0,0.0,0.0,0.0,1.005871176719666,0.0862419456243515,34.99009018333163,-1.727488709933823
5,EIS,2013-01-26 02:31:40.59,2.6546705E7,86355.0,0,0,TBA_BOL_P2_EIS,0,0.005000000000002558,5000.0,0.8891397051802414,2.0,2.5,4.19999999999709,3.0,31.0,0.1000000000000227,1.0,2.0,16.0,0.0,3.863812923431397,34.97571870684624,-1.162758795544505,0.8886256217956543,0.0,0.0,0.0,0.0,0.0,1.000266075134277,0.08574923872947693,34.99504117836477,-1.904082225435559
5,EIS,2013-01-26 02:31:45.07,2.6551187E7,90837.0,0,0,TBA_BOL_P2_EIS,0,0.005000000000002558,5000.0,0.6667607162062268,2.0,2.5,4.19999999999709,3.0,32.0,0.1000000000000227,1.0,2.0,16.0,0.0,3.862569093704224,35.14214977622032,-1.294763293117285,0.6672598123550415,0.0,0.0,0.0,0.0,0.0,1.004502654075623,0.08569381386041641,35.16599355742801,-2.110028347484331
5,EIS,2013-01-26 02:31:50.94,2.6557055E7,96705.0,0,0,TBA_BOL_P2_EIS,0,0.005000000000002558,5000.0,0.5000000000964064,2.0,2.5,4.19999999999709,3.0,33.0,0.1000000000000227,1.0,2.0,16.0,0.0,3.86247444152832,35.38036718964577,-1.42266764305532,0.5,0.0,0.0,0.0,0.0,0.0,1.006920695304871,0.08531066030263901,35.40895883383928,-2.302660148081486
5,EIS,2013-01-26 02:31:58.45,2.656457E7,104220.0,0,0,TBA_BOL_P2_EIS,0,0.005000000000002558,5000.0,0.3749471047408406,2.0,2.5,4.19999999999709,3.0,34.0,0.1000000000000227,1.0,2.0,16.0,0.0,3.863243103027344,35.45857593417168,-1.65175274014473,0.375,0.0,0.0,0.0,0.0,0.0,1.002500414848328,0.08472543954849243,35.4970265571028,-2.66705850643848
5,EIS,2013-01-26 02:32:07.18,2.6573292E7,112942.0,0,0,TBA_BOL_P2_EIS,0,0.005000000000002558,5000.0,0.2811706626530395,2.0,2.5,4.19999999999709,3.0,35.0,0.1000000000000227,1.0,2.0,16.0,0.0,3.863564491271973,35.76325252652168,-1.910100225359201,0.2815315425395966,0.0,0.0,0.0,0.0,0.0,1.00944447517395,0.08455672115087509,35.81422502506757,-3.05723860404396
5,EIS,2013-01-26 02:32:19.05,2.6585168E7,124818.0,0,0,TBA_BOL_P2_EIS,0,0.005000000000002558,5000.0,0.2108482517589891,2.0,2.5,4.19999999999709,3.0,36.0,0.1000000000000227,1.0,2.0,16.0,0.0,3.863217115402222,36.02415323257446,-2.226480981335044,0.2106741517782211,0.0,0.0,0.0,0.0,0.0,1.00796914100647,0.08378124982118607,36.09289173351135,-3.536680019809865
5,EIS,2013-01-26 02:32:33.39,2.6599504E7,139154.0,0,0,TBA_BOL_P2_EIS,0,0.005000000000002558,5000.0,0.1581138830429154,2.0,2.5,4.19999999999709,3.0,37.0,0.1000000000000227,1.0,2.0,16.0,0.0,3.862949848175049,36.25122457742691,-2.551937242969871,0.158361479640007,0.0,0.0,0.0,0.0,0.0,1.006472945213318,0.08308587968349457,36.3409365186817,-4.02674457905232
5,EIS,2013-01-26 02:32:52.11,2.6618229E7,157879.0,0,0,TBA_BOL_P2_EIS,0,0.005000000000002558,5000.0,0.1185686853096968,2.0,2.5,4.19999999999709,3.0,38.0,0.1000000000000227,1.0,2.0,16.0,0.0,3.863741874694824,36.73189133405685,-3.061122028157115,0.1186708882451057,0.0,0.0,0.0,0.0,0.0,1.014480113983154,0.08256930112838745,36.8592228491907,-4.763844749722921
5,EIS,2013-01-26 02:33:16.14,2.6642257E7,181907.0,0,0,TBA_BOL_P2_EIS,0,0.005000000000002558,5000.0,0.08891397052241246,2.0,2.5,4.19999999999709,3.0,39.0,0.1000000000000227,1.0,2.0,16.0,0.0,3.863671064376831,37.02982142567635,-3.56523017399013,0.08877840638160706,0.0,0.0,0.0,0.0,0.0,1.009307742118835,0.08139347285032272,37.20105564378901,-5.49948475498968
5,EIS,2013-01-26 02:33:48.09,2.667421E7,213860.0,0,0,TBA_BOL_P2_EIS,0,0.005000000000002558,5000.0,0.06667607162387412,2.0,2.5,4.19999999999709,3.0,40.0,0.1000000000000227,1.0,2.0,16.0,0.0,3.863403797149658,37.52399981021881,-4.18601930141449,0.06658380478620529,0.0,0.0,0.0,0.0,0.0,1.014654397964478,0.08062034100294113,37.7567652129801,-6.365357816335745
5,EIS,2013-01-26 02:34:30.28,2.6716401E7,256051.0,0,0,TBA_BOL_P2_EIS,0,0.005000000000002558,5000.0,0.05000000001206217,2.0,2.5,4.19999999999709,3.0,41.0,0.1000000000000227,1.0,2.0,16.0,0.0,3.863217115402222,38.20614516735077,-4.827024415135384,0.04997334629297257,0.0,0.0,0.0,0.0,0.0,1.014654397964478,0.0794488862156868,38.5098648823332,-7.200687626158469
5,EIS,2013-01-26 02:35:25.38,2.67715E7,311150.0,0,0,TBA_BOL_P2_EIS,0,0.005000000000002558,5000.0,0.03749471047592579,2.0,2.5,4.19999999999709,3.0,42.0,0.1000000000000227,1.0,2.0,16.0,0.0,3.863141298294067,38.65131735801697,-5.917890928685665,0.03744009509682655,0.0,0.0,0.0,0.0,0.0,1.015483140945435,0.07791084051132202,39.10173610667698,-8.70493665272079
5,EIS,2013-01-26 02:36:39.19,2.6845308E7,384958.0,0,0,TBA_BOL_P2_EIS,0,0.005000000000002558,5000.0,0.02811706626667387,2.0,2.5,4.19999999999709,3.0,43.0,0.1000000000000227,1.0,2.0,16.0,0.0,3.863302230834961,39.5549051463604,-7.004976738244295,0.02810251712799072,0.0,0.0,0.0,0.0,0.0,1.015483140945435,0.07674543559551239,40.17038984433748,-10.04267290020653
5,EIS,2013-01-26 02:38:15.69,2.694181E7,481460.0,0,0,TBA_BOL_P2_EIS,0,0.005000000000002558,5000.0,0.02108482517692778,2.0,2.5,4.19999999999709,3.0,44.0,0.1000000000000227,1.0,2.0,16.0,0.0,3.863101243972778,40.18988087773323,-8.601382374763489,0.02107688784599304,0.0,0.0,0.0,0.0,0.0,1.023067593574524,0.07467645406723022,41.10000369494082,-12.08012411794334
5,EIS,2013-01-26 02:40:24.3,2.707041E7,610060.0,0,0,TBA_BOL_P2_EIS,0,0.005000000000002558,5000.0,0.01581138830505324,2.0,2.5,4.19999999999709,3.0,45.0,0.1000000000000227,1.0,2.0,16.0,0.0,3.863138914108276,41.71992465853691,-10.39297971874476,0.0157934632152319,0.0,0.0,0.0,0.0,0.0,1.045971989631653,0.07298335433006287,42.99495483131614,-13.98840696625121
5,EIS,2013-01-26 02:43:15.41,2.7241532E7,781182.0,0,0,TBA_BOL_P2_EIS,0,0.005000000000002558,5000.0,0.01185686853153811,2.0,2.5,4.19999999999709,3.0,46.0,0.1000000000000227,1.0,2.0,16.0,0.0,3.862919092178345,43.177280575037,-12.46898807585239,0.01186108309775591,0.0,0.0,0.0,0.0,0.0,1.045079827308655,0.06976242363452911,44.94166464975569,-16.10796963633038
5,EIS,2013-01-26 02:47:03.04,2.7469154E7,1008804.0,0,0,TBA_BOL_P2_EIS,0,0.005000000000002558,5000.0,0.008891397052664729,2.0,2.5,4.19999999999709,3.0,47.0,0.1000000000000227,1.0,2.0,16.0,0.0,3.863027811050415,45.42165249586105,-14.78167437016964,0.00890482496470213,0.0,0.0,0.0,0.0,0.0,1.063217520713806,0.06677613407373428,47.76635230629472,-18.02656318407389
5,EIS,2013-01-26 02:52:05.12,2.7771239E7,1310889.0,0,0,TBA_BOL_P2_EIS,0,0.005000000000002558,5000.0,0.00666760716271142,2.0,2.5,4.19999999999709,3.0,48.0,0.1000000000000227,1.0,2.0,16.0,0.0,3.86308217048645,48.42900857329369,-17.14493148028851,0.006673547904938459,0.0,0.0,0.0,0.0,0.0,1.074644327163696,0.062753826379776,51.37428877223283,-19.49508005348616
5,EIS,2013-01-26 02:58:47.4,2.8173517E7,1713167.0,0,0,TBA_BOL_P2_EIS,0,0.005000000000002558,5000.0,0.005000000001452065,2.0,2.5,4.19999999999709,3.0,49.0,0.1000000000000227,1.0,2.0,16.0,0.0,3.863190889358521,50.82179978489876,-19.32759955525398,0.004999466706067324,0.0,0.0,0.0,0.0,0.0,1.058549046516419,0.05840496718883514,54.37289249198511,-20.82187743776012
5,EIS,2013-01-26 03:00:14.25,2.8260372E7,1800022.0,0,0,TBA_BOL_P2_EIS,0,0.005000000000002558,5000.0,0.005000000000002558,2.0,2.5,4.19999999999709,3.0,50.0,0.1000000000000227,1.0,2.0,12.0,0.0,3.866643190383911,50.82179978489876,-19.32759955525398,0.004999466706067324,0.0,0.0,0.0,0.0,0.0,1.058549046516419,0.05840496718883514,54.37289249198511,-20.82187743776012

File: e production=ep sanyo 049=BOL Part 2=Massenalterung=2013-01-25 190910=TBA_BOL_P2_EIS=EIS00002  Format01=EISkanal 07-4.csv
Schritt,Zustand,Zeit,Programmdauer,Schrittdauer,Zyklus,Zyklusebene,Prozedur,Prozedurebene,StartFreq,EndFreq,SetFreq,AAcMax,VAcMin,VAcMax,mvIdeal,Go,AACStart,MinIntervalTime,CountOfPeriods,Status,EisError,U1,Zreal1,Zimg1,ActFreq,UIdeal,AStart,MinDuration,MinPeriods,RemTime,VRelativ,AAmplitude,Betrag,Phase
,,,,,,,,,EIS,EIS,EIS,EIS,EIS,EIS,EIS,EIS,EIS,EIS,EIS,EIS,EIS,EIS,EIS,EIS,EIS,EIS,EIS,EIS,EIS,EIS,EIS,EIS,EIS,EIS
5,EIS,2013-01-26 06:57:31.51,4.2497434E7,2329.0,0,0,TBA_BOL_P2_EIS,0,0.005000000000002558,5000.0,5000.0,2.0,2.5,4.19999999999709,3.0,1.0,0.1000000000000227,1.0,2.0,16.0,0.0,3.872211694717407,29.57523427903652,12.83394359052181,5052.63134765625,0.0,0.0,0.0,0.0,0.0,1.080748796463013,0.1005665808916092,32.23979824292474,23.4580588885874
5,EIS,2013-01-26 06:57:33.36,4.2499282E7,4177.0,0,0,TBA_BOL_P2_EIS,0,0.005000000000002558,5000.0,3749.471046686173,2.0,2.5,4.19999999999709,3.0,2.0,0.1000000000000227,1.0,2.0,16.0,0.0,3.87185001373291,29.15425971150398,8.746659383177757,3692.3076171875,0.0,0.0,0.0,0.0,0.0,0.9421735405921936,0.09286142140626907,30.43805035954574,16.6999320188479
5,EIS,2013-01-26 06:57:35.21,4.2501137E7,6032.0,0,0,TBA_BOL_P2_EIS,0,0.005000000000002558,5000.0,2811.706625986844,2.0,2.5,4.19999999999709,3.0,3.0,0.1000000000000227,1.0,2.0,16.0,0.0,3.872776985168457,29.10782769322395,5.875314120203257,2823.529296875,0.0,0.0,0.0,0.0,0.0,0.9745768308639526,0.09845913201570511,29.69486401768518,11.41162566086859
5,EIS,2013-01-26 06:57:37.03,4.250295E7,7845.0,0,0,TBA_BOL_P2_EIS,0,0.005000000000002558,5000.0,2108.482517182827,2.0,2.5,4.19999999999709,3.0,4.0,0.1000000000000227,1.0,2.0,16.0,0.0,3.872386693954468,29.33358214795589,3.215172793716192,2086.95654296875,0.0,0.0,0.0,0.0,0.0,0.9932084083557129,0.100972555577755,29.50925918630674,6.25506273132487
5,EIS,2013-01-26 06:57:38.98,4.2504894E7,9789.0,0,0,TBA_BOL_P2_EIS,0,0.005000000000002558,5000.0,1581.138830123469,2.0,2.5,4.19999999999709,3.0,5.0,0.1000000000000227,1.0,2.0,16.0,0.0,3.872880935668945,29.75617535412312,1.1947276070714,1573.7705078125,0.0,0.0,0.0,0.0,0.0,1.008674383163452,0.1016120761632919,29.7801501970971,2.299223630328925
5,EIS,2013-01-26 06:57:41.0,4.2506922E7,11817.0,0,0,TBA_BOL_P2_EIS,0,0.005000000000002558,5000.0,1185.686852866784,2.0,2.5,4.19999999999709,3.0,6.0,0.1000000000000227,1.0,2.0,16.0,0.0,3.874164819717407,30.33138252794743,-0.4994808696210384,1185.185180664063,0.0,0.0,0.0,0.0,0.0,1.018433570861816,0.1007170230150223,30.33549484013929,-0.9434307621013431
5,EIS,2013-01-26 06:57:42.93,4.2508855E7,13750.0,0,0,TBA_BOL_P2_EIS,0,0.005000000000002558,5000.0,889.139705051668,2.0,2.5,4.19999999999709,3.0,7.0,0.1000000000000227,1.0,2.0,16.0,0.0,3.871930360794067,31.04755654931068,-1.926732598803937,888.888916015625,0.0,0.0,0.0,0.0,0.0,1.025151610374451,0.09886607527732849,31.10728316954919,-3.551076850802929
5,EIS,2013-01-26 06:57:45.03,4.2510952E7,15847.0,0,0,TBA_BOL_P2_EIS,0,0.005000000000002558,5000.0,666.7607161095366,2.0,2.5,4.19999999999709,3.0,8.0,0.1000000000000227,1.0,2.0,16.0,0.0,3.872429370880127,31.88702836632729,-3.159472951665521,666.6666870117188,0.0,0.0,0.0,0.0,0.0,1.030207991600037,0.09645186364650726,32.04317161848303,-5.658587117875868
5,EIS,2013-01-26 06:57:47.53,4.2513456E7,18351.0,0,0,TBA_BOL_P2_EIS,0,0.005000000000002558,5000.0,500.0000000237487,2.0,2.5,4.19999999999709,3.0,9.0,0.1000000000000227,1.0,2.0,16.0,0.0,3.872419834136963,32.84452110528946,-4.239268135279417,500.0,0.0,0.0,0.0,0.0,0.0,1.033452272415161,0.09361837059259415,33.11697391007328,-7.354550652482431
5,EIS,2013-01-26 06:57:50.09,4.2516013E7,20908.0,0,0,TBA_BOL_P2_EIS,0,0.005000000000002558,5000.0,374.9471046864055,2.0,2.5,4.19999999999709,3.0,10.0,0.1000000000000227,1.0,2.0,16.0,0.0,3.872443437576294,33.91000628471375,-5.227300338447094,375.0,0.0,0.0,0.0,0.0,0.0,1.035667657852173,0.090555340051651,34.31054058246082,-8.763288330927026
5,EIS,2013-01-26 06:57:53.11,4.2519034E7,23929.0,0,0,TBA_BOL_P2_EIS,0,0.005000000000002558,5000.0,281.1706626121886,2.0,2.5,4.19999999999709,3.0,11.0,0.1000000000000227,1.0,2.0,16.0,0.0,3.872436285018921,35.07563844323158,-6.097441539168358,281.5249328613281,0.0,0.0,0.0,0.0,0.0,1.037252306938171,0.08740478754043579,35.60167419549543,-9.861574308073614
5,EIS,2013-01-26 06:57:56.16,4.2522086E7,26981.0,0,0,TBA_BOL_P2_EIS,0,0.005000000000002558,5000.0,210.848251728341,2.0,2.5,4.19999999999709,3.0,12.0,0.1000000000000227,1.0,2.0,16.0,0.0,3.872438669204712,36.34840622544289,-6.940871942788363,210.989013671875,0.0,0.0,0.0,0.0,0.0,1.039369583129883,0.0842614397406578,37.00516637519468,-10.81071107575554
5,EIS,2013-01-26 06:57:58.77,4.2524695E7,29590.0,0,0,TBA_BOL_P2_EIS,0,0.005000000000002558,5000.0,158.1138830198906,2.0,2.5,4.19999999999709,3.0,13.0,0.1000000000000227,1.0,2.0,16.0,0.0,3.874940395355225,37.74123638868332,-7.785430643707514,157.8947296142578,0.0,0.0,0.0,0.0,0.0,1.042131781578064,0.08112946897745132,38.53587749693543,-11.65573453284742
5,EIS,2013-01-26 06:58:01.84,4.2527763E7,32658.0,0,0,TBA_BOL_P2_EIS,0,0.005000000000002558,5000.0,118.5686852923827,2.0,2.5,4.19999999999709,3.0,14.0,0.1000000000000227,1.0,2.0,16.0,0.0,3.869584798812866,39.23732787370682,-8.640581741929054,118.5185165405273,0.0,0.0,0.0,0.0,0.0,1.042182445526123,0.07781846821308136,40.17745078407461,-12.41907539751264
5,EIS,2013-01-26 06:58:04.86,4.2530778E7,35673.0,0,0,TBA_BOL_P2_EIS,0,0.005000000000002558,5000.0,88.9139705094276,2.0,2.5,4.19999999999709,3.0,15.0,0.1000000000000227,1.0,2.0,16.0,0.0,3.872448205947876,40.89619964361191,-9.518987499177456,88.88888549804688,0.0,0.0,0.0,0.0,0.0,1.045485973358154,0.07469640672206879,41.98940662003588,-13.10284905356821
5,EIS,2013-01-26 06:58:07.7,4.2533621E7,38516.0,0,0,TBA_BOL_P2_EIS,0,0.005000000000002558,5000.0,66.67607161414344,2.0,2.5,4.19999999999709,3.0,16.0,0.1000000000000227,1.0,2.0,16.0,0.0,3.87558126449585,42.75254532694817,-10.42436622083187,66.66666412353516,0.0,0.0,0.0,0.0,0.0,1.047691583633423,0.07142526656389236,44.00508542248281,-13.70306009196793
5,EIS,2013-01-26 06:58:10.89,4.2536812E7,41707.0,0,0,TBA_BOL_P2_EIS,0,0.005000000000002558,5000.0,50.00000000477303,2.0,2.5,4.19999999999709,3.0,17.0,0.1000000000000227,1.0,2.0,16.0,0.0,3.87458348274231,44.87084969878197,-11.32783014327288,50.0,0.0,0.0,0.0,0.0,0.0,1.051666498184204,0.06817397475242615,46.27864397806115,-14.16850548103685
5,EIS,2013-01-26 06:58:14.22,4.2540143E7,45038.0,0,0,TBA_BOL_P2_EIS,0,0.005000000000002558,5000.0,37.49471047043335,2.0,2.5,4.19999999999709,3.0,18.0,0.1000000000000227,1.0,2.0,16.0,0.0,3.871060132980347,47.20266163349152,-12.15192582458258,37.5,0.0,0.0,0.0,0.0,0.0,1.053287506103516,0.06482862681150436,48.74177434743615,-14.43682375912613
5,EIS,2013-01-26 06:58:17.83,4.2543755E7,48650.0,0,0,TBA_BOL_P2_EIS,0,0.005000000000002558,5000.0,28.11706626255182,2.0,2.5,4.19999999999709,3.0,19.0,0.1000000000000227,1.0,2.0,16.0,0.0,3.871471643447876,49.81738701462746,-12.84208614379168,28.1030445098877,0.0,0.0,0.0,0.0,0.0,1.055565237998962,0.06155376881361008,51.44600300793536,-14.4551820098859
5,EIS,2013-01-26 06:58:20.53,4.2546449E7,51344.0,0,0,TBA_BOL_P2_EIS,0,0.005000000000002558,5000.0,21.08482517383527,2.0,2.5,4.19999999999709,3.0,20.0,0.1000000000000227,1.0,2.0,16.0,0.0,3.874675512313843,52.63840407133102,-13.2956625893712,21.05263137817383,0.0,0.0,0.0,0.0,0.0,1.054790019989014,0.05828472599387169,54.29158523079241,-14.17554681487673
5,EIS,2013-01-26 06:58:23.31,4.2549232E7,54127.0,0,0,TBA_BOL_P2_EIS,0,0.005000000000002558,5000.0,15.81138830273994,2.0,2.5,4.19999999999709,3.0,21.0,0.1000000000000227,1.0,2.0,16.0,0.0,3.872464656829834,55.50059303641319,-13.38739506900311,15.83113479614258,0.0,0.0,0.0,0.0,0.0,1.052000284194946,0.05527886003255844,57.09236528759357,-13.56136200396577
5,EIS,2013-01-26 06:58:26.5,4.2552426E7,57321.0,0,0,TBA_BOL_P2_EIS,0,0.005000000000002558,5000.0,11.85686852980871,2.0,2.5,4.19999999999709,3.0,22.0,0.1000000000000227,1.0,2.0,16.0,0.0,3.869546890258789,58.57571586966515,-13.08776251971722,11.85770797729492,0.0,0.0,0.0,0.0,0.0,1.052000284194946,0.05257238075137138,60.02003013511421,-12.59491220251948
5,EIS,2013-01-26 06:58:29.19,4.2555114E7,60009.0,0,0,TBA_BOL_P2_EIS,0,0.005000000000002558,5000.0,8.891397051367676,2.0,2.5,4.19999999999709,3.0,23.0,0.1000000000000227,1.0,2.0,16.0,0.0,3.875266790390015,61.44912168383598,-12.39978615194559,8.902076721191406,0.0,0.0,0.0,0.0,0.0,1.051798582077026,0.04996100068092346,62.68771213194123,-11.40848452277714
5,EIS,2013-01-26 06:58:32.34,4.2558258E7,63153.0,0,0,TBA_BOL_P2_EIS,0,0.005000000000002558,5000.0,6.667607161740307,2.0,2.5,4.19999999999709,3.0,24.0,0.1000000000000227,1.0,2.0,16.0,0.0,3.872471809387207,63.84520977735519,-11.40582375228405,6.666666507720947,0.0,0.0,0.0,0.0,0.0,1.034277081489563,0.04784183576703072,64.85602228774223,-10.12892734463094
5,EIS,2013-01-26 06:58:34.95,4.256087E7,65765.0,0,0,TBA_BOL_P2_EIS,0,0.005000000000002558,5000.0,5.00000000072032,2.0,2.5,4.19999999999709,3.0,25.0,0.1000000000000227,1.0,2.0,16.0,0.0,3.87237024307251,65.88425487279892,-10.18319930881262,5.0,0.0,0.0,0.0,0.0,0.0,1.027801275253296,0.04625112563371658,66.66657774569467,-8.786222129434464
5,EIS,2013-01-26 06:58:38.74,4.2564663E7,69558.0,0,0,TBA_BOL_P2_EIS,0,0.005000000000002558,5000.0,3.749471047223778,2.0,2.5,4.19999999999709,3.0,26.0,0.1000000000000227,1.0,2.0,16.0,0.0,3.872462511062622,67.65725463628769,-8.939026854932308,3.75,0.0,0.0,0.0,0.0,0.0,1.023895621299744,0.0450095497071743,68.24522185500246,-7.526453125094122
5,EIS,2013-01-26 06:58:41.38,4.2567304E7,72199.0,0,0,TBA_BOL_P2_EIS,0,0.005000000000002558,5000.0,2.811706626391242,2.0,2.5,4.19999999999709,3.0,27.0,0.1000000000000227,1.0,2.0,16.0,0.0,3.871396064758301,68.97193938493729,-7.860729470849037,2.808988809585571,0.0,0.0,0.0,0.0,0.0,1.017987132072449,0.0439935214817524,69.4184376829071,-6.501943221708643
5,EIS,2013-01-26 06:58:44.48,4.2570399E7,75294.0,0,0,TBA_BOL_P2_EIS,0,0.005000000000002558,5000.0,2.108482517483935,2.0,2.5,4.19999999999709,3.0,28.0,0.1000000000000227,1.0,2.0,16.0,0.0,3.870303630828857,69.74393874406815,-6.820520386099815,2.106741666793823,0.0,0.0,0.0,0.0,0.0,1.008275151252747,0.04316452890634537,70.07664725056384,-5.585407998718438
5,EIS,2013-01-26 06:58:48.06,4.2573985E7,78880.0,0,0,TBA_BOL_P2_EIS,0,0.005000000000002558,5000.0,1.581138830350028,2.0,2.5,4.19999999999709,3.0,29.0,0.1000000000000227,1.0,2.0,16.0,0.0,3.86972188949585,70.61435282230377,-5.956675391644239,1.582278490066528,0.0,0.0,0.0,0.0,0.0,1.011189222335815,0.04280761256814003,70.86514521425124,-4.821771576076571
5,EIS,2013-01-26 06:58:51.4,4.2577322E7,82217.0,0,0,TBA_BOL_P2_EIS,0,0.005000000000002558,5000.0,1.185686853037623,2.0,2.5,4.19999999999709,3.0,30.0,0.1000000000000227,1.0,2.0,16.0,0.0,3.869518518447876,71.61779701709747,-5.362424068152905,1.186708807945252,0.0,0.0,0.0,0.0,0.0,1.014710664749146,0.04238659143447876,71.81827372941189,-4.28206437969493
5,EIS,2013-01-26 06:58:55.61,4.2581529E7,86424.0,0,0,TBA_BOL_P2_EIS,0,0.005000000000002558,5000.0,0.8891397051802414,2.0,2.5,4.19999999999709,3.0,31.0,0.1000000000000227,1.0,2.0,16.0,0.0,3.869868516921997,72.4858045578003,-4.969356581568718,0.8886256217956543,0.0,0.0,0.0,0.0,0.0,1.010522127151489,0.04172495380043984,72.65594516089186,-3.921848584115651
5,EIS,2013-01-26 06:59:00.48,4.2586402E7,91297.0,0,0,TBA_BOL_P2_EIS,0,0.005000000000002558,5000.0,0.6667607162062268,2.0,2.5,4.19999999999709,3.0,32.0,0.1000000000000227,1.0,2.0,16.0,0.0,3.871942281723023,72.83830642700195,-4.788919351994991,0.6672598123550415,0.0,0.0,0.0,0.0,0.0,1.004965662956238,0.04130246862769127,72.99556583596859,-3.761626836174401
5,EIS,2013-01-26 06:59:06.37,4.2592293E7,97188.0,0,0,TBA_BOL_P2_EIS,0,0.005000000000002558,5000.0,0.5000000000964064,2.0,2.5,4.19999999999709,3.0,33.0,0.1000000000000227,1.0,2.0,16.0,0.0,3.870230197906494,73.89086484909058,-4.548420663923025,0.5,0.0,0.0,0.0,0.0,0.0,1.01452648639679,0.04111238196492195,74.0307236132212,-3.522450283322542
5,EIS,2013-01-26 06:59:13.95,4.2599871E7,104766.0,0,0,TBA_BOL_P2_EIS,0,0.005000000000002558,5000.0,0.3749471047408406,2.0,2.5,4.19999999999709,3.0,34.0,0.1000000000000227,1.0,2.0,16.0,0.0,3.87130618095398,74.27222281694412,-4.409381188452244,0.375,0.0,0.0,0.0,0.0,0.0,1.004616141319275,0.04050708189606667,74.40299540094566,-3.397538633991644
5,EIS,2013-01-26 06:59:23.08,4.2609005E7,113900.0,0,0,TBA_BOL_P2_EIS,0,0.005000000000002558,5000.0,0.2811706626530395,2.0,2.5,4.19999999999709,3.0,35.0,0.1000000000000227,1.0,2.0,16.0,0.0,3.872365474700928,74.9373584985733,-4.442606586962938,0.2815315425395966,0.0,0.0,0.0,0.0,0.0,1.009282827377319,0.04033424332737923,75.06893133663107,-3.392767407338397
5,EIS,2013-01-26 06:59:34.76,4.2620682E7,125577.0,0,0,TBA_BOL_P2_EIS,0,0.005000000000002558,5000.0,0.2108482517589891,2.0,2.5,4.19999999999709,3.0,36.0,0.1000000000000227,1.0,2.0,16.0,0.0,3.87134861946106,75.71756839752197,-4.583118483424187,0.2106741517782211,0.0,0.0,0.0,0.0,0.0,1.011024832725525,0.03998455405235291,75.856147668208,-3.463837527222495
5,EIS,2013-01-26 06:59:48.89,4.2634809E7,139704.0,0,0,TBA_BOL_P2_EIS,0,0.005000000000002558,5000.0,0.1581138830429154,2.0,2.5,4.19999999999709,3.0,37.0,0.1000000000000227,1.0,2.0,16.0,0.0,3.871419668197632,76.45203918218613,-4.727816674858332,0.158361479640007,0.0,0.0,0.0,0.0,0.0,1.009355306625366,0.03953187540173531,76.59808447759133,-3.538681610694766
5,EIS,2013-01-26 07:00:07.77,4.2653698E7,158593.0,0,0,TBA_BOL_P2_EIS,0,0.005000000000002558,5000.0,0.1185686853096968,2.0,2.5,4.19999999999709,3.0,38.0,0.1000000000000227,1.0,2.0,16.0,0.0,3.871942281723023,77.13283598423004,-5.261448211967945,0.1186708882451057,0.0,0.0,0.0,0.0,0.0,1.009766817092896,0.03918275982141495,77.31207683321554,-3.902261759383691
5,EIS,2013-01-26 07:00:31.78,4.2677701E7,182596.0,0,0,TBA_BOL_P2_EIS,0,0.005000000000002558,5000.0,0.08891397052241246,2.0,2.5,4.19999999999709,3.0,39.0,0.1000000000000227,1.0,2.0,16.0,0.0,3.872140884399414,78.01181823015213,-5.602070596069098,0.08877840638160706,0.0,0.0,0.0,0.0,0.0,1.011460781097412,0.03879654034972191,78.21270343463402,-4.107390138364281
5,EIS,2013-01-26 07:01:03.59,4.2709512E7,214407.0,0,0,TBA_BOL_P2_EIS,0,0.005000000000002558,5000.0,0.06667607162387412,2.0,2.5,4.19999999999709,3.0,40.0,0.1000000000000227,1.0,2.0,16.0,0.0,3.871637105941773,79.05247062444687,-6.342886947095394,0.06658380478620529,0.0,0.0,0.0,0.0,0.0,1.013433933258057,0.03833608701825142,79.30652764218394,-4.587380525270419
5,EIS,2013-01-26 07:01:45.9,4.2751829E7,256724.0,0,0,TBA_BOL_P2_EIS,0,0.005000000000002558,5000.0,0.05000000001206217,2.0,2.5,4.19999999999709,3.0,41.0,0.1000000000000227,1.0,2.0,16.0,0.0,3.8719162940979,79.76441830396652,-7.21909711137414,0.04997334629297257,0.0,0.0,0.0,0.0,0.0,1.010395407676697,0.03784704208374023,80.09043507475872,-5.171478277843562
5,EIS,2013-01-26 07:02:40.93,4.2806857E7,311752.0,0,0,TBA_BOL_P2_EIS,0,0.005000000000002558,5000.0,0.03749471047592579,2.0,2.5,4.19999999999709,3.0,42.0,0.1000000000000227,1.0,2.0,16.0,0.0,3.871549606323242,80.50216734409332,-8.250703103840351,0.03744009509682655,0.0,0.0,0.0,0.0,0.0,1.009844422340393,0.0374368280172348,80.92387193418108,-5.851837324327789
5,EIS,2013-01-26 07:03:54.08,4.288E7,384895.0,0,0,TBA_BOL_P2_EIS,0,0.005000000000002558,5000.0,0.02811706626667387,2.0,2.5,4.19999999999709,3.0,43.0,0.1000000000000227,1.0,2.0,16.0,0.0,3.871585130691528,81.79174363613129,-9.518096223473549,0.02810251712799072,0.0,0.0,0.0,0.0,0.0,1.018200516700745,0.03709575906395912,82.34369121410418,-6.637648768497456
5,EIS,2013-01-26 07:05:30.76,4.2976675E7,481570.0,0,0,TBA_BOL_P2_EIS,0,0.005000000000002558,5000.0,0.02108482517692778,2.0,2.5,4.19999999999709,3.0,44.0,0.1000000000000227,1.0,2.0,16.0,0.0,3.871218681335449,83.29004049301147,-11.49618253111839,0.02107688784599304,0.0,0.0,0.0,0.0,0.0,1.020439267158508,0.03640972077846527,84.07968279032502,-7.858646968044923
5,EIS,2013-01-26 07:07:39.54,4.310546E7,610355.0,0,0,TBA_BOL_P2_EIS,0,0.005000000000002558,5000.0,0.01581138830505324,2.0,2.5,4.19999999999709,3.0,45.0,0.1000000000000227,1.0,2.0,16.0,0.0,3.871012926101685,85.21817624568939,-13.75851035118103,0.0157934632152319,0.0,0.0,0.0,0.0,0.0,1.027162432670593,0.03569772094488144,86.3216900305124,-9.171287151359138
5,EIS,2013-01-26 07:10:30.69,4.3276602E7,781497.0,0,0,TBA_BOL_P2_EIS,0,0.005000000000002558,5000.0,0.01185686853153811,2.0,2.5,4.19999999999709,3.0,46.0,0.1000000000000227,1.0,2.0,16.0,0.0,3.870731592178345,86.5555927157402,-16.37179404497147,0.01186108309775591,0.0,0.0,0.0,0.0,0.0,1.020312190055847,0.03474770486354828,88.09033017663751,-10.71082975853642
5,EIS,2013-01-26 07:14:17.65,4.3503567E7,1008462.0,0,0,TBA_BOL_P2_EIS,0,0.005000000000002558,5000.0,0.008891397052664729,2.0,2.5,4.19999999999709,3.0,47.0,0.1000000000000227,1.0,2.0,16.0,0.0,3.870712518692017,90.04904329776764,-20.31531371176243,0.00890482496470213,0.0,0.0,0.0,0.0,0.0,1.048082590103149,0.03406102210283279,92.31219946499914,-12.71325134116341
5,EIS,2013-01-26 07:19:20.37,4.380629E7,1311185.0,0,0,TBA_BOL_P2_EIS,0,0.005000000000002558,5000.0,0.00666760716271142,2.0,2.5,4.19999999999709,3.0,48.0,0.1000000000000227,1.0,2.0,16.0,0.0,3.870466709136963,93.81318837404251,-23.99889193475246,0.006673547904938459,0.0,0.0,0.0,0.0,0.0,1.048218727111816,0.03247464448213577,96.83419399673585,-14.34942910655809
5,EIS,2013-01-26 07:26:02.68,4.4208599E7,1713494.0,0,0,TBA_BOL_P2_EIS,0,0.005000000000002558,5000.0,0.005000000001452065,2.0,2.5,4.19999999999709,3.0,49.0,0.1000000000000227,1.0,2.0,16.0,0.0,3.870206594467163,96.94847464561462,-28.36836315691471,0.004999466706067324,0.0,0.0,0.0,0.0,0.0,1.043801426887512,0.03099979273974896,101.0137157237623,-16.31015062192455
5,EIS,2013-01-26 07:27:29.19,4.4295111E7,1800006.0,0,0,TBA_BOL_P2_EIS,0,0.005000000000002558,5000.0,0.005000000000002558,2.0,2.5,4.19999999999709,3.0,50.0,0.1000000000000227,1.0,2.0,12.0,0.0,3.87321662902832,96.94847464561462,-28.36836315691471,0.004999466706067324,0.0,0.0,0.0,0.0,0.0,1.043801426887512,0.03099979273974896,101.0137157237623,-16.31015062192455

File: e production=ep sanyo 049=BOL Part 2=Massenalterung=2013-01-25 190910=TBA_BOL_P2_EIS=EIS00003  Format01=EISkanal 07-4.csv
Schritt,Zustand,Zeit,Programmdauer,Schrittdauer,Zyklus,Zyklusebene,Prozedur,Prozedurebene,StartFreq,EndFreq,SetFreq,AAcMax,VAcMin,VAcMax,mvIdeal,Go,AACStart,MinIntervalTime,CountOfPeriods,Status,EisError,U1,Zreal1,Zimg1,ActFreq,UIdeal,AStart,MinDuration,MinPeriods,RemTime,VRelativ,AAmplitude,Betrag,Phase
,,,,,,,,,EIS,EIS,EIS,EIS,EIS,EIS,EIS,EIS,EIS,EIS,EIS,EIS,EIS,EIS,EIS,EIS,EIS,EIS,EIS,EIS,EIS,EIS,EIS,EIS,EIS,EIS
5,EIS,2013-01-26 10:10:23.05,5.406883E7,2637.0,0,0,TBA_BOL_P2_EIS,0,0.005000000000002558,5000.0,5000.0,2.0,2.5,4.19999999999709,3.0,1.0,0.1000000000000227,1.0,2.0,16.0,0.0,3.864300012588501,28.56789901852608,14.89111594855785,5052.63134765625,0.0,0.0,0.0,0.0,0.0,1.081069827079773,0.1006707847118378,32.2159927446628,27.53093398414785
5,EIS,2013-01-26 10:10:25.38,5.4071158E7,4965.0,0,0,TBA_BOL_P2_EIS,0,0.005000000000002558,5000.0,3749.471046686173,2.0,2.5,4.19999999999709,3.0,2.0,0.1000000000000227,1.0,2.0,16.0,0.0,3.863805770874023,27.91668474674225,10.95429994165897,3692.3076171875,0.0,0.0,0.0,0.0,0.0,0.9286044239997864,0.09289462119340897,29.98896421122481,21.42467397381552
5,EIS,2013-01-26 10:10:27.81,5.4073592E7,7399.0,0,0,TBA_BOL_P2_EIS,0,0.005000000000002558,5000.0,2811.706625986844,2.0,2.5,4.19999999999709,3.0,3.0,0.1000000000000227,1.0,2.0,16.0,0.0,3.864475011825562,27.61434763669968,8.328299969434738,2823.529296875,0.0,0.0,0.0,0.0,0.0,0.9607161283493042,0.09992574900388718,28.84289818623802,16.78295487354626
5,EIS,2013-01-26 10:10:29.81,5.4075596E7,9403.0,0,0,TBA_BOL_P2_EIS,0,0.005000000000002558,5000.0,2108.482517182827,2.0,2.5,4.19999999999709,3.0,4.0,0.1000000000000227,1.0,2.0,16.0,0.0,3.864158153533936,27.48552151024342,5.99672133103013,2086.95654296875,0.0,0.0,0.0,0.0,0.0,0.9746015667915344,0.1039312928915024,28.13209127334994,12.30777758009208
5,EIS,2013-01-26 10:10:31.64,5.4077417E7,11224.0,0,0,TBA_BOL_P2_EIS,0,0.005000000000002558,5000.0,1581.138830123469,2.0,2.5,4.19999999999709,3.0,5.0,0.1000000000000227,1.0,2.0,16.0,0.0,3.863503217697144,27.48256176710129,4.35710558667779,1573.7705078125,0.0,0.0,0.0,0.0,0.0,0.988512396812439,0.1065750569105148,27.82580763206352,9.00873575953301
5,EIS,2013-01-26 10:10:33.49,5.4079268E7,13075.0,0,0,TBA_BOL_P2_EIS,0,0.005000000000002558,5000.0,1185.686852866784,2.0,2.5,4.19999999999709,3.0,6.0,0.1000000000000227,1.0,2.0,16.0,0.0,3.864394664764404,27.54729427397251,3.105804091319442,1185.185180664063,0.0,0.0,0.0,0.0,0.0,0.988512396812439,0.1077626645565033,27.72182246661396,6.432616334852355
5,EIS,2013-01-26 10:10:35.5,5.4081282E7,15089.0,0,0,TBA_BOL_P2_EIS,0,0.005000000000002558,5000.0,889.139705051668,2.0,2.5,4.19999999999709,3.0,7.0,0.1000000000000227,1.0,2.0,16.0,0.0,3.865437269210815,27.64823846518993,2.166514052078128,888.888916015625,0.0,0.0,0.0,0.0,0.0,1.000149607658386,0.108190581202507,27.73299250652781,4.480537700525019
5,EIS,2013-01-26 10:10:37.51,5.4083292E7,17099.0,0,0,TBA_BOL_P2_EIS,0,0.005000000000002558,5000.0,666.7607161095366,2.0,2.5,4.19999999999709,3.0,8.0,0.1000000000000227,1.0,2.0,16.0,0.0,3.8621506690979,27.77289226651192,1.474217977374792,666.6666870117188,0.0,0.0,0.0,0.0,0.0,1.00291895866394,0.10818200558424,27.81199136152281,3.03847615066843
5,EIS,2013-01-26 10:10:39.95,5.4085725E7,19532.0,0,0,TBA_BOL_P2_EIS,0,0.005000000000002558,5000.0,500.0000000237487,2.0,2.5,4.19999999999709,3.0,9.0,0.1000000000000227,1.0,2.0,16.0,0.0,3.864389896392822,27.89599448442459,0.9686953853815794,500.0,0.0,0.0,0.0,0.0,0.0,1.003501892089844,0.1078539192676544,27.91280851195916,1.98881113241805
5,EIS,2013-01-26 10:10:42.35,5.408813E7,21937.0,0,0,TBA_BOL_P2_EIS,0,0.005000000000002558,5000.0,374.9471046864055,2.0,2.5,4.19999999999709,3.0,10.0,0.1000000000000227,1.0,2.0,16.0,0.0,3.867061853408814,28.01596932113171,0.6203306256793439,375.0,0.0,0.0,0.0,0.0,0.0,1.003672242164612,0.1074486821889877,28.02283617141075,1.268437997332512
5,EIS,2013-01-26 10:10:45.06,5.4090842E7,24649.0,0,0,TBA_BOL_P2_EIS,0,0.005000000000002558,5000.0,281.1706626121886,2.0,2.5,4.19999999999709,3.0,11.0,0.1000000000000227,1.0,2.0,16.0,0.0,3.862294912338257,28.1258225440979,0.3648411948233843,281.5249328613281,0.0,0.0,0.0,0.0,0.0,1.003438949584961,0.1070213466882706,28.12818875932135,0.743184959989776
5,EIS,2013-01-26 10:10:48.83,5.4094613E7,28420.0,0,0,TBA_BOL_P2_EIS,0,0.005000000000002558,5000.0,210.848251728341,2.0,2.5,4.19999999999709,3.0,12.0,0.1000000000000227,1.0,2.0,16.0,0.0,3.861954212188721,28.21670286357403,0.1913430169224739,210.989013671875,0.0,0.0,0.0,0.0,0.0,1.003329515457153,0.1066715568304062,28.21735162346158,0.3885280048903042
5,EIS,2013-01-26 10:10:51.78,5.4097564E7,31371.0,0,0,TBA_BOL_P2_EIS,0,0.005000000000002558,5000.0,158.1138830198906,2.0,2.5,4.19999999999709,3.0,13.0,0.1000000000000227,1.0,2.0,16.0,0.0,3.867172956466675,28.29583548009396,0.06938316801097244,157.8947296142578,0.0,0.0,0.0,0.0,0.0,1.003356695175171,0.1063782274723053,28.29592054590466,0.1404925728970738
5,EIS,2013-01-26 10:10:55.02,5.4100801E7,34608.0,0,0,TBA_BOL_P2_EIS,0,0.005000000000002558,5000.0,118.5686852923827,2.0,2.5,4.19999999999709,3.0,14.0,0.1000000000000227,1.0,2.0,16.0,0.0,3.861526250839233,28.34722585976124,-0.01358484041702468,118.5185165405273,0.0,0.0,0.0,0.0,0.0,1.001380562782288,0.1059765517711639,28.34722911490826,-0.02745785303716275
5,EIS,2013-01-26 10:10:57.56,5.4103343E7,37150.0,0,0,TBA_BOL_P2_EIS,0,0.005000000000002558,5000.0,88.9139705094276,2.0,2.5,4.19999999999709,3.0,15.0,0.1000000000000227,1.0,2.0,16.0,0.0,3.861514568328857,28.40577252209187,-0.07354897388722748,88.88888549804688,0.0,0.0,0.0,0.0,0.0,1.002323269844055,0.1058573499321938,28.40586773943505,-0.1483514088872653
5,EIS,2013-01-26 10:11:00.34,5.4106117E7,39924.0,0,0,TBA_BOL_P2_EIS,0,0.005000000000002558,5000.0,66.67607161414344,2.0,2.5,4.19999999999709,3.0,16.0,0.1000000000000227,1.0,2.0,16.0,0.0,3.862635374069214,28.45500223338604,-0.1237253600265831,66.66666412353516,0.0,0.0,0.0,0.0,0.0,1.00128984451294,0.10556460916996,28.45527121759369,-0.2491265407770698
5,EIS,2013-01-26 10:11:04.87,5.411065E7,44457.0,0,0,TBA_BOL_P2_EIS,0,0.005000000000002558,5000.0,50.00000000477303,2.0,2.5,4.19999999999709,3.0,17.0,0.1000000000000227,1.0,2.0,16.0,0.0,3.86698842048645,28.50473299622536,-0.1558337971800938,50.0,0.0,0.0,0.0,0.0,0.0,1.002086162567139,0.1054636538028717,28.5051589604409,-0.3132297340016521
5,EIS,2013-01-26 10:11:07.59,5.4113376E7,47183.0,0,0,TBA_BOL_P2_EIS,0,0.005000000000002558,5000.0,37.49471047043335,2.0,2.5,4.19999999999709,3.0,18.0,0.1000000000000227,1.0,2.0,16.0,0.0,3.861580848693848,28.55030074715614,-0.1868466351879761,37.5,0.0,0.0,0.0,0.0,0.0,1.001724243164063,0.1052566319704056,28.55091214686399,-0.3749652541891919
5,EIS,2013-01-26 10:11:10.68,5.4116456E7,50263.0,0,0,TBA_BOL_P2_EIS,0,0.005000000000002558,5000.0,28.11706626255182,2.0,2.5,4.19999999999709,3.0,19.0,0.1000000000000227,1.0,2.0,16.0,0.0,3.86201810836792,28.58788147568703,-0.2271730918437243,28.1030445098877,0.0,0.0,0.0,0.0,0.0,1.001429677009583,0.1050862744450569,28.58878407490556,-0.4552903099806827
5,EIS,2013-01-26 10:11:13.31,5.4119091E7,52898.0,0,0,TBA_BOL_P2_EIS,0,0.005000000000002558,5000.0,21.08482517383527,2.0,2.5,4.19999999999709,3.0,20.0,0.1000000000000227,1.0,2.0,16.0,0.0,3.866002559661865,28.64724397659302,-0.25281569105573,21.05263137817383,0.0,0.0,0.0,0.0,0.0,1.001559376716614,0.1048813238739967,28.64835952073918,-0.5056296539278264
5,EIS,2013-01-26 10:11:16.32,5.4122099E7,55906.0,0,0,TBA_BOL_P2_EIS,0,0.005000000000002558,5000.0,15.81138830273994,2.0,2.5,4.19999999999709,3.0,21.0,0.1000000000000227,1.0,2.0,16.0,0.0,3.862074851989746,28.68436090648174,-0.2823806717060506,15.83113479614258,0.0,0.0,0.0,0.0,0.0,1.001486897468567,0.1047370359301567,28.68575080868322,-0.5640250494680004
5,EIS,2013-01-26 10:11:19.67,5.4125453E7,59260.0,0,0,TBA_BOL_P2_EIS,0,0.005000000000002558,5000.0,11.85686852980871,2.0,2.5,4.19999999999709,3.0,22.0,0.1000000000000227,1.0,2.0,16.0,0.0,3.866172790527344,28.72531302273274,-0.2983753220178187,11.85770797729492,0.0,0.0,0.0,0.0,0.0,1.001840710639954,0.1046241000294685,28.72686262172647,-0.595120820824377
5,EIS,2013-01-26 10:11:22.43,5.4128208E7,62015.0,0,0,TBA_BOL_P2_EIS,0,0.005000000000002558,5000.0,8.891397051367676,2.0,2.5,4.19999999999709,3.0,23.0,0.1000000000000227,1.0,2.0,16.0,0.0,3.864522218704224,28.77817116677761,-0.3385627060197294,8.902076721191406,0.0,0.0,0.0,0.0,0.0,1.001699566841126,0.1044156327843666,28.78016261960147,-0.6740289082517847
5,EIS,2013-01-26 10:11:25.67,5.4131452E7,65259.0,0,0,TBA_BOL_P2_EIS,0,0.005000000000002558,5000.0,6.667607161740307,2.0,2.5,4.19999999999709,3.0,24.0,0.1000000000000227,1.0,2.0,16.0,0.0,3.866607666015625,28.86904776096344,-0.3641717485152185,6.666666507720947,0.0,0.0,0.0,0.0,0.0,1.002723932266235,0.1041922941803932,28.87134461168898,-0.7227255197940394
5,EIS,2013-01-26 10:11:28.41,5.4134193E7,68000.0,0,0,TBA_BOL_P2_EIS,0,0.005000000000002558,5000.0,5.00000000072032,2.0,2.5,4.19999999999709,3.0,25.0,0.1000000000000227,1.0,2.0,16.0,0.0,3.866759061813355,28.91420386731625,-0.4159468517173082,5.0,0.0,0.0,0.0,0.0,0.0,1.001893758773804,0.1039409711956978,28.91719552560244,-0.8241747016154477
5,EIS,2013-01-26 10:11:32.12,5.4137903E7,71710.0,0,0,TBA_BOL_P2_EIS,0,0.005000000000002558,5000.0,3.749471047223778,2.0,2.5,4.19999999999709,3.0,26.0,0.1000000000000227,1.0,2.0,16.0,0.0,3.864503383636475,28.98372150957584,-0.4727716441266239,3.75,0.0,0.0,0.0,0.0,0.0,1.00260066986084,0.1037617623806,28.9875770904182,-0.9345044888468692
5,EIS,2013-01-26 10:11:34.71,5.4140494E7,74301.0,0,0,TBA_BOL_P2_EIS,0,0.005000000000002558,5000.0,2.811706626391242,2.0,2.5,4.19999999999709,3.0,27.0,0.1000000000000227,1.0,2.0,16.0,0.0,3.862597465515137,29.0759950876236,-0.5517163081094623,2.808988809585571,0.0,0.0,0.0,0.0,0.0,1.003110885620117,0.1034802421927452,29.0812290183967,-1.087055587318901
5,EIS,2013-01-26 10:11:37.5,5.4143282E7,77089.0,0,0,TBA_BOL_P2_EIS,0,0.005000000000002558,5000.0,2.108482517483935,2.0,2.5,4.19999999999709,3.0,28.0,0.1000000000000227,1.0,2.0,16.0,0.0,3.863373041152954,29.11287918686867,-0.6058812723495066,2.106741666793823,0.0,0.0,0.0,0.0,0.0,1.001010298728943,0.1031289547681809,29.11918313871138,-1.192236228915135
5,EIS,2013-01-26 10:11:40.97,5.4146748E7,80555.0,0,0,TBA_BOL_P2_EIS,0,0.005000000000002558,5000.0,1.581138830350028,2.0,2.5,4.19999999999709,3.0,29.0,0.1000000000000227,1.0,2.0,16.0,0.0,3.864569425582886,29.09487299621105,-0.6115149008110166,1.582278490066528,0.0,0.0,0.0,0.0,0.0,0.9991612434387207,0.1030017212033272,29.10129868477816,-1.20406316988192
5,EIS,2013-01-26 10:11:44.32,5.4150099E7,83906.0,0,0,TBA_BOL_P2_EIS,0,0.005000000000002558,5000.0,1.185686853037623,2.0,2.5,4.19999999999709,3.0,30.0,0.1000000000000227,1.0,2.0,16.0,0.0,3.861507415771484,29.31168861687183,-0.7290078792721033,1.186708807945252,0.0,0.0,0.0,0.0,0.0,1.008330464363098,0.1031689494848251,29.32075275399257,-1.42470351025986
5,EIS,2013-01-26 10:11:48.49,5.4154269E7,88076.0,0,0,TBA_BOL_P2_EIS,0,0.005000000000002558,5000.0,0.8891397051802414,2.0,2.5,4.19999999999709,3.0,31.0,0.1000000000000227,1.0,2.0,16.0,0.0,3.862067937850952,29.36065196990967,-0.8518861723132432,0.8886256217956543,0.0,0.0,0.0,0.0,0.0,1.001358985900879,0.1022733822464943,29.37300791798043,-1.661945129919332
5,EIS,2013-01-26 10:11:53.07,5.4158851E7,92658.0,0,0,TBA_BOL_P2_EIS,0,0.005000000000002558,5000.0,0.6667607162062268,2.0,2.5,4.19999999999709,3.0,32.0,0.1000000000000227,1.0,2.0,16.0,0.0,3.861890554428101,29.48741987347603,-0.9995700092986226,0.6672598123550415,0.0,0.0,0.0,0.0,0.0,1.004343509674072,0.102121539413929,29.50435681384988,-1.94147950925435
5,EIS,2013-01-26 10:11:58.87,5.4164648E7,98455.0,0,0,TBA_BOL_P2_EIS,0,0.005000000000002558,5000.0,0.5000000000964064,2.0,2.5,4.19999999999709,3.0,33.0,0.1000000000000227,1.0,2.0,16.0,0.0,3.864522218704224,29.63308617472649,-1.179709797725081,0.5,0.0,0.0,0.0,0.0,0.0,1.005316495895386,0.1016958653926849,29.65655933259404,-2.279773269347061
5,EIS,2013-01-26 10:12:06.5,5.4172278E7,106085.0,0,0,TBA_BOL_P2_EIS,0,0.005000000000002558,5000.0,0.3749471047408406,2.0,2.5,4.19999999999709,3.0,34.0,0.1000000000000227,1.0,2.0,16.0,0.0,3.864179372787476,29.86146323382855,-1.33595010265708,0.375,0.0,0.0,0.0,0.0,0.0,1.007669448852539,0.1011332720518112,29.89133234138717,-2.561605740411324
5,EIS,2013-01-26 10:12:15.48,5.4181263E7,115070.0,0,0,TBA_BOL_P2_EIS,0,0.005000000000002558,5000.0,0.2811706626530395,2.0,2.5,4.19999999999709,3.0,35.0,0.1000000000000227,1.0,2.0,16.0,0.0,3.863671064376831,30.06617538630962,-1.492904732003808,0.2815315425395966,0.0,0.0,0.0,0.0,0.0,1.007540822029114,0.1004086211323738,30.10321688622935,-2.842627814883599
5,EIS,2013-01-26 10:12:27.7,5.4193481E7,127288.0,0,0,TBA_BOL_P2_EIS,0,0.005000000000002558,5000.0,0.2108482517589891,2.0,2.5,4.19999999999709,3.0,36.0,0.1000000000000227,1.0,2.0,16.0,0.0,3.863985538482666,30.35098128020763,-1.811442314647138,0.2106741517782211,0.0,0.0,0.0,0.0,0.0,1.010264396667481,0.09968077391386032,30.4049895236094,-3.415541248334193
5,EIS,2013-01-26 10:12:41.88,5.4207657E7,141464.0,0,0,TBA_BOL_P2_EIS,0,0.005000000000002558,5000.0,0.1581138830429154,2.0,2.5,4.19999999999709,3.0,37.0,0.1000000000000227,1.0,2.0,16.0,0.0,3.864437103271484,30.46815283596516,-1.995980041101575,0.158361479640007,0.0,0.0,0.0,0.0,0.0,1.004160404205322,0.0986616387963295,30.53346153913299,-3.748112169447268
5,EIS,2013-01-26 10:13:00.6,5.4226383E7,160190.0,0,0,TBA_BOL_P2_EIS,0,0.005000000000002558,5000.0,0.1185686853096968,2.0,2.5,4.19999999999709,3.0,38.0,0.1000000000000227,1.0,2.0,16.0,0.0,3.864202976226807,30.81906400620937,-2.284608548507094,0.1186708882451057,0.0,0.0,0.0,0.0,0.0,1.012322306632996,0.0982721820473671,30.90362668747548,-4.239565595962631
5,EIS,2013-01-26 10:13:24.68,5.4250456E7,184263.0,0,0,TBA_BOL_P2_EIS,0,0.005000000000002558,5000.0,0.08891397052241246,2.0,2.5,4.19999999999709,3.0,39.0,0.1000000000000227,1.0,2.0,16.0,0.0,3.863914489746094,31.08633682131767,-2.649126807227731,0.08877840638160706,0.0,0.0,0.0,0.0,0.0,1.009616494178772,0.09708159416913986,31.19900975687779,-4.870884353782458
5,EIS,2013-01-26 10:13:56.76,5.428254E7,216347.0,0,0,TBA_BOL_P2_EIS,0,0.005000000000002558,5000.0,0.06667607162387412,2.0,2.5,4.19999999999709,3.0,40.0,0.1000000000000227,1.0,2.0,16.0,0.0,3.864073038101196,31.33637085556984,-3.099555382505059,0.06658380478620529,0.0,0.0,0.0,0.0,0.0,1.008944392204285,0.0961226299405098,31.48928995654569,-5.648888124276709
5,EIS,2013-01-26 10:14:39.01,5.4324785E7,258592.0,0,0,TBA_BOL_P2_EIS,0,0.005000000000002558,5000.0,0.05000000001206217,2.0,2.5,4.19999999999709,3.0,41.0,0.1000000000000227,1.0,2.0,16.0,0.0,3.863947629928589,31.84241428971291,-3.644481301307678,0.04997334629297257,0.0,0.0,0.0,0.0,0.0,1.017530798912048,0.09524381905794144,32.05029784189537,-6.529300876063644
5,EIS,2013-01-26 10:15:34.21,5.4379995E7,313802.0,0,0,TBA_BOL_P2_EIS,0,0.005000000000002558,5000.0,0.03749471047592579,2.0,2.5,4.19999999999709,3.0,42.0,0.1000000000000227,1.0,2.0,16.0,0.0,3.863987922668457,32.3697030544281,-4.372072871774435,0.03744009509682655,0.0,0.0,0.0,0.0,0.0,1.019132256507874,0.0936024934053421,32.66362957528327,-7.69220774252608
5,EIS,2013-01-26 10:16:47.34,5.4453119E7,386926.0,0,0,TBA_BOL_P2_EIS,0,0.005000000000002558,5000.0,0.02811706626667387,2.0,2.5,4.19999999999709,3.0,43.0,0.1000000000000227,1.0,2.0,16.0,0.0,3.863968849182129,32.80948847532272,-5.224971100687981,0.02810251712799072,0.0,0.0,0.0,0.0,0.0,1.01758337020874,0.09188684821128845,33.22292667749571,-9.048475101910299
5,EIS,2013-01-26 10:18:24.21,5.4549986E7,483793.0,0,0,TBA_BOL_P2_EIS,0,0.005000000000002558,5000.0,0.02108482517692778,2.0,2.5,4.19999999999709,3.0,44.0,0.1000000000000227,1.0,2.0,16.0,0.0,3.863767862319946,33.701591193676,-6.252565886825323,0.02107688784599304,0.0,0.0,0.0,0.0,0.0,1.031513810157776,0.09028121083974838,34.27669513178989,-10.51042875705753
5,EIS,2013-01-26 10:20:32.8,5.4678579E7,612386.0,0,0,TBA_BOL_P2_EIS,0,0.005000000000002558,5000.0,0.01581138830505324,2.0,2.5,4.19999999999709,3.0,45.0,0.1000000000000227,1.0,2.0,16.0,0.0,3.863741874694824,34.76724773645401,-7.45394267141819,0.0157934632152319,0.0,0.0,0.0,0.0,0.0,1.03734564781189,0.08752170205116272,35.55731677892618,-12.10077294748044
5,EIS,2013-01-26 10:23:24.11,5.484989E7,783697.0,0,0,TBA_BOL_P2_EIS,0,0.005000000000002558,5000.0,0.01185686853153811,2.0,2.5,4.19999999999709,3.0,46.0,0.1000000000000227,1.0,2.0,16.0,0.0,3.863651990890503,36.15963831543922,-8.665267378091812,0.01186108309775591,0.0,0.0,0.0,0.0,0.0,1.04573667049408,0.08437122404575348,37.18341433815658,-13.47618610778591
5,EIS,2013-01-26 10:27:10.75,5.5076529E7,1010336.0,0,0,TBA_BOL_P2_EIS,0,0.005000000000002558,5000.0,0.008891397052664729,2.0,2.5,4.19999999999709,3.0,47.0,0.1000000000000227,1.0,2.0,16.0,0.0,3.86379861831665,37.61140629649162,-9.771697223186493,0.00890482496470213,0.0,0.0,0.0,0.0,0.0,1.045218586921692,0.08069096505641937,38.86005597299663,-14.56384438733221
5,EIS,2013-01-26 10:32:12.75,5.5378525E7,1312332.0,0,0,TBA_BOL_P2_EIS,0,0.005000000000002558,5000.0,0.00666760716271142,2.0,2.5,4.19999999999709,3.0,48.0,0.1000000000000227,1.0,2.0,16.0,0.0,3.86392879486084,39.73863646388054,-11.0039422288537,0.006673547904938459,0.0,0.0,0.0,0.0,0.0,1.061050772666931,0.07719720155000687,41.234039004019,-15.47783033171436
5,EIS,2013-01-26 10:38:55.03,5.5780809E7,1714616.0,0,0,TBA_BOL_P2_EIS,0,0.005000000000002558,5000.0,0.005000000001452065,2.0,2.5,4.19999999999709,3.0,49.0,0.1000000000000227,1.0,2.0,16.0,0.0,3.863732576370239,41.3084514439106,-12.02706806361675,0.004999466706067324,0.0,0.0,0.0,0.0,0.0,1.043102264404297,0.07273449003696442,43.02369727141922,-16.23306271393085
5,EIS,2013-01-26 10:40:20.42,5.5866203E7,1800010.0,0,0,TBA_BOL_P2_EIS,0,0.005000000000002558,5000.0,0.005000000000002558,2.0,2.5,4.19999999999709,3.0,50.0,0.1000000000000227,1.0,2.0,12.0,0.0,3.866723537445068,41.3084514439106,-12.02706806361675,0.004999466706067324,0.0,0.0,0.0,0.0,0.0,1.043102264404297,0.07273449003696442,43.02369727141922,-16.23306271393085
