Repository: umerghafoor/battery-degradation-trajectory-prediction

# Time-Series Data Analysis with Python

This repository contains Python scripts for reading, analyzing, and visualizing time-series data, specifically related to a battery or energy storage system. The code uses pandas for data manipulation, matplotlib for plotting, and includes various functions for data processing.

## Prerequisites

Before running the scripts, ensure you have the following installed:

- Python (3.x recommended)
- Pandas
- Matplotlib

You can install the required dependencies using:

```
pip install pandas matplotlib pandas numpy
```

File: e production=ep sanyo 049=BOL Part 2=Massenalterung=2013-01-25 190910=TBA_BOL_P2_EIS=EIS00004  Format01=EISkanal 07-4.csv
Schritt,Zustand,Zeit,Programmdauer,Schrittdauer,Zyklus,Zyklusebene,Prozedur,Prozedurebene,StartFreq,EndFreq,SetFreq,AAcMax,VAcMin,VAcMax,mvIdeal,Go,AACStart,MinIntervalTime,CountOfPeriods,Status,EisError,U1,Zreal1,Zimg1,ActFreq,UIdeal,AStart,MinDuration,MinPeriods,RemTime,VRelativ,AAmplitude,Betrag,Phase
,,,,,,,,,EIS,EIS,EIS,EIS,EIS,EIS,EIS,EIS,EIS,EIS,EIS,EIS,EIS,EIS,EIS,EIS,EIS,EIS,EIS,EIS,EIS,EIS,EIS,EIS,EIS,EIS
5,EIS,2013-01-26 17:29:53.94,8.0439537E7,2472.0,0,0,TBA_BOL_P2_EIS,0,0.005000000000002558,5000.0,5000.0,2.0,2.5,4.19999999999709,3.0,1.0,0.1000000000000227,1.0,2.0,16.0,0.0,3.715420722961426,28.46059948205948,13.99129908531904,5052.63134765625,0.0,0.0,0.0,0.0,0.0,1.064308881759644,0.1006795540452004,31.71375368782901,26.17884220523411
5,EIS,2013-01-26 17:29:55.87,8.044146E7,4395.0,0,0,TBA_BOL_P2_EIS,0,0.005000000000002558,5000.0,3749.471046686173,2.0,2.5,4.19999999999709,3.0,2.0,0.1000000000000227,1.0,2.0,16.0,0.0,3.714947700500488,27.90525369346142,10.02553105354309,3692.3076171875,0.0,0.0,0.0,0.0,0.0,0.9326156973838806,0.09435753524303436,29.65155066101579,19.76185975040426
5,EIS,2013-01-26 17:29:58.67,8.044426E7,7195.0,0,0,TBA_BOL_P2_EIS,0,0.005000000000002558,5000.0,2811.706625986844,2.0,2.5,4.19999999999709,3.0,3.0,0.1000000000000227,1.0,2.0,16.0,0.0,3.715117931365967,27.70845778286457,7.321276236325502,2823.529296875,0.0,0.0,0.0,0.0,0.0,0.9654983878135681,0.1010662317276001,28.65937400629628,14.80074590124423
5,EIS,2013-01-26 17:30:00.7,8.0446293E7,9228.0,0,0,TBA_BOL_P2_EIS,0,0.005000000000002558,5000.0,2108.482517182827,2.0,2.5,4.19999999999709,3.0,4.0,0.1000000000000227,1.0,2.0,16.0,0.0,3.715276479721069,27.73856557905674,4.892241209745407,2086.95654296875,0.0,0.0,0.0,0.0,0.0,0.9818902611732483,0.1045799627900124,28.16668323459453,10.00237124861451
5,EIS,2013-01-26 17:30:02.51,8.0448108E7,11043.0,0,0,TBA_BOL_P2_EIS,0,0.005000000000002558,5000.0,1581.138830123469,2.0,2.5,4.19999999999709,3.0,5.0,0.1000000000000227,1.0,2.0,16.0,0.0,3.71601414680481,27.91726030409336,3.133363556116819,1573.7705078125,0.0,0.0,0.0,0.0,0.0,0.9969106316566467,0.1064599603414536,28.09255043711164,6.40393423497153
5,EIS,2013-01-26 17:30:04.73,8.0450324E7,13259.0,0,0,TBA_BOL_P2_EIS,0,0.005000000000002558,5000.0,1185.686852866784,2.0,2.5,4.19999999999709,3.0,6.0,0.1000000000000227,1.0,2.0,16.0,0.0,3.714228868484497,28.20621989667416,1.757447724230588,1185.185180664063,0.0,0.0,0.0,0.0,0.0,1.005527973175049,0.1067404821515083,28.26091759593692,3.565324812410836
5,EIS,2013-01-26 17:30:06.88,8.0452474E7,15409.0,0,0,TBA_BOL_P2_EIS,0,0.005000000000002558,5000.0,889.139705051668,2.0,2.5,4.19999999999709,3.0,7.0,0.1000000000000227,1.0,2.0,16.0,0.0,3.714671134948731,28.56793813407421,0.6896417471580207,888.888916015625,0.0,0.0,0.0,0.0,0.0,1.011036515235901,0.1061408668756485,28.57626103906659,1.382875038172642
5,EIS,2013-01-26 17:30:09.4,8.0454993E7,17928.0,0,0,TBA_BOL_P2_EIS,0,0.005000000000002558,5000.0,666.7607161095366,2.0,2.5,4.19999999999709,3.0,8.0,0.1000000000000227,1.0,2.0,16.0,0.0,3.715460777282715,28.98333594202995,-0.131252731080167,666.6666870117188,0.0,0.0,0.0,0.0,0.0,1.011036515235901,0.1049764081835747,28.98363313332084,-0.2594655131574655
5,EIS,2013-01-26 17:30:11.97,8.0457566E7,20501.0,0,0,TBA_BOL_P2_EIS,0,0.005000000000002558,5000.0,500.0000000237487,2.0,2.5,4.19999999999709,3.0,9.0,0.1000000000000227,1.0,2.0,16.0,0.0,3.713476896286011,29.42857705056667,-0.7612124900333583,500.0,0.0,0.0,0.0,0.0,0.0,1.014199256896973,0.1034883409738541,29.43842033256078,-1.481707381997694
5,EIS,2013-01-26 17:30:14.5,8.0460095E7,23030.0,0,0,TBA_BOL_P2_EIS,0,0.005000000000002558,5000.0,374.9471046864055,2.0,2.5,4.19999999999709,3.0,10.0,0.1000000000000227,1.0,2.0,16.0,0.0,3.715028047561646,29.90401349961758,-1.202674466185272,375.0,0.0,0.0,0.0,0.0,0.0,1.016565203666687,0.1019004434347153,29.9281882053765,-2.303070611957082
5,EIS,2013-01-26 17:30:17.25,8.0462845E7,25780.0,0,0,TBA_BOL_P2_EIS,0,0.005000000000002558,5000.0,281.1706626121886,2.0,2.5,4.19999999999709,3.0,11.0,0.1000000000000227,1.0,2.0,16.0,0.0,3.717184543609619,30.40735982358456,-1.545065082609654,281.5249328613281,0.0,0.0,0.0,0.0,0.0,1.016746640205383,0.1001833081245422,30.44658860284835,-2.908823358171503
5,EIS,2013-01-26 17:30:20.64,8.0466236E7,29171.0,0,0,TBA_BOL_P2_EIS,0,0.005000000000002558,5000.0,210.848251728341,2.0,2.5,4.19999999999709,3.0,12.0,0.1000000000000227,1.0,2.0,16.0,0.0,3.715013980865479,30.91119416058064,-1.773942727595568,210.989013671875,0.0,0.0,0.0,0.0,0.0,1.017122864723206,0.09855186939239502,30.96205415076111,-3.284508203039877
5,EIS,2013-01-26 17:30:23.27,8.0468862E7,31797.0,0,0,TBA_BOL_P2_EIS,0,0.005000000000002558,5000.0,158.1138830198906,2.0,2.5,4.19999999999709,3.0,13.0,0.1000000000000227,1.0,2.0,16.0,0.0,3.717655181884766,31.43158555030823,-1.901494222693145,157.8947296142578,0.0,0.0,0.0,0.0,0.0,1.017464280128479,0.09693504869937897,31.489049691736,-3.461962675013638
5,EIS,2013-01-26 17:30:26.2,8.0471796E7,34731.0,0,0,TBA_BOL_P2_EIS,0,0.005000000000002558,5000.0,118.5686852923827,2.0,2.5,4.19999999999709,3.0,14.0,0.1000000000000227,1.0,2.0,16.0,0.0,3.715030431747437,31.92827478051186,-1.946085598319769,118.5185165405273,0.0,0.0,0.0,0.0,0.0,1.01565945148468,0.09525519609451294,31.9875285011949,-3.487965364500269
5,EIS,2013-01-26 17:30:28.65,8.0474244E7,37179.0,0,0,TBA_BOL_P2_EIS,0,0.005000000000002558,5000.0,88.9139705094276,2.0,2.5,4.19999999999709,3.0,15.0,0.1000000000000227,1.0,2.0,16.0,0.0,3.712710857391357,32.40356966853142,-1.91886315587908,88.88888549804688,0.0,0.0,0.0,0.0,0.0,1.015052080154419,0.09381160885095596,32.460335227428,-3.388963560410048
5,EIS,2013-01-26 17:30:31.81,8.0477401E7,40336.0,0,0,TBA_BOL_P2_EIS,0,0.005000000000002558,5000.0,66.67607161414344,2.0,2.5,4.19999999999709,3.0,16.0,0.1000000000000227,1.0,2.0,16.0,0.0,3.715028047561646,32.85412862896919,-1.829171320423484,66.66666412353516,0.0,0.0,0.0,0.0,0.0,1.013138294219971,0.09236936271190643,32.90500927960966,-3.186683467916737
5,EIS,2013-01-26 17:30:35.02,8.0480608E7,43543.0,0,0,TBA_BOL_P2_EIS,0,0.005000000000002558,5000.0,50.00000000477303,2.0,2.5,4.19999999999709,3.0,17.0,0.1000000000000227,1.0,2.0,16.0,0.0,3.712006330490112,33.22417289018631,-1.693055382929742,50.0,0.0,0.0,0.0,0.0,0.0,1.011386394500732,0.09120550006628036,33.26728273800109,-2.917185996993794
5,EIS,2013-01-26 17:30:37.74,8.0483334E7,46269.0,0,0,TBA_BOL_P2_EIS,0,0.005000000000002558,5000.0,37.49471047043335,2.0,2.5,4.19999999999709,3.0,18.0,0.1000000000000227,1.0,2.0,16.0,0.0,3.715044736862183,33.55597332119942,-1.525634899735451,37.5,0.0,0.0,0.0,0.0,0.0,1.009798526763916,0.09018571674823761,33.59063719818369,-2.603181391681574
5,EIS,2013-01-26 17:30:41.16,8.0486753E7,49688.0,0,0,TBA_BOL_P2_EIS,0,0.005000000000002558,5000.0,28.11706626255182,2.0,2.5,4.19999999999709,3.0,19.0,0.1000000000000227,1.0,2.0,16.0,0.0,3.71503758430481,33.8197685778141,-1.347027136944234,28.1030445098877,0.0,0.0,0.0,0.0,0.0,1.007681488990784,0.08931609988212585,33.84658370888792,-2.280861157934851
5,EIS,2013-01-26 17:30:43.73,8.0489327E7,52262.0,0,0,TBA_BOL_P2_EIS,0,0.005000000000002558,5000.0,21.08482517383527,2.0,2.5,4.19999999999709,3.0,20.0,0.1000000000000227,1.0,2.0,16.0,0.0,3.717366695404053,34.03094783425331,-1.203249441459775,21.05263137817383,0.0,0.0,0.0,0.0,0.0,1.005757451057434,0.08860722184181213,34.05221313977381,-2.024992297516292
5,EIS,2013-01-26 17:30:46.65,8.0492241E7,55176.0,0,0,TBA_BOL_P2_EIS,0,0.005000000000002558,5000.0,15.81138830273994,2.0,2.5,4.19999999999709,3.0,21.0,0.1000000000000227,1.0,2.0,16.0,0.0,3.712053537368774,34.19086709618568,-1.084228395484388,15.83113479614258,0.0,0.0,0.0,0.0,0.0,1.004631876945496,0.08810485899448395,34.20805378857767,-1.816300840246186
5,EIS,2013-01-26 17:30:50.24,8.0495838E7,58773.0,0,0,TBA_BOL_P2_EIS,0,0.005000000000002558,5000.0,11.85686852980871,2.0,2.5,4.19999999999709,3.0,22.0,0.1000000000000227,1.0,2.0,16.0,0.0,3.717265129089356,34.37330573797226,-0.9759609820321202,11.85770797729492,0.0,0.0,0.0,0.0,0.0,1.005621910095215,0.08773232996463776,34.38715817272896,-1.626361644955978
5,EIS,2013-01-26 17:30:59.14,8.0504734E7,67669.0,0,0,TBA_BOL_P2_EIS,0,0.005000000000002558,5000.0,8.891397051367676,2.0,2.5,4.19999999999709,3.0,23.0,0.1000000000000227,1.0,2.0,16.0,0.0,3.715047121047974,34.48754176497459,-0.8938929531723261,8.902076721191406,0.0,0.0,0.0,0.0,0.0,1.003188610076904,0.08723600953817368,34.49912435997976,-1.484734090785423
5,EIS,2013-01-26 17:31:02.22,8.0507813E7,70748.0,0,0,TBA_BOL_P2_EIS,0,0.005000000000002558,5000.0,6.667607161740307,2.0,2.5,4.19999999999709,3.0,24.0,0.1000000000000227,1.0,2.0,16.0,0.0,3.712417602539063,34.63053330779076,-0.8517615497112274,6.666666507720947,0.0,0.0,0.0,0.0,0.0,1.003311038017273,0.08688931167125702,34.64100655179936,-1.408944648203033
5,EIS,2013-01-26 17:31:04.94,8.0510539E7,73474.0,0,0,TBA_BOL_P2_EIS,0,0.005000000000002558,5000.0,5.00000000072032,2.0,2.5,4.19999999999709,3.0,25.0,0.1000000000000227,1.0,2.0,16.0,0.0,3.713857650756836,34.74142029881477,-0.8053737110458314,5.0,0.0,0.0,0.0,0.0,0.0,1.003547430038452,0.08663531392812729,34.75075410970021,-1.327989782239456
5,EIS,2013-01-26 17:31:07.86,8.0513454E7,76389.0,0,0,TBA_BOL_P2_EIS,0,0.005000000000002558,5000.0,3.749471047223778,2.0,2.5,4.19999999999709,3.0,26.0,0.1000000000000227,1.0,2.0,16.0,0.0,3.718021631240845,34.88820791244507,-0.7772271637804806,3.75,0.0,0.0,0.0,0.0,0.0,1.004365086555481,0.08634285628795624,34.89686423458625,-1.276204027391941
5,EIS,2013-01-26 17:31:10.42,8.0516014E7,78949.0,0,0,TBA_BOL_P2_EIS,0,0.005000000000002558,5000.0,2.811706626391242,2.0,2.5,4.19999999999709,3.0,27.0,0.1000000000000227,1.0,2.0,16.0,0.0,3.715032815933228,34.9569208920002,-0.7741756271570921,2.808988809585571,0.0,0.0,0.0,0.0,0.0,1.002030491828919,0.08597308397293091,34.96549250546377,-1.268697159564908
5,EIS,2013-01-26 17:31:13.14,8.0518735E7,81670.0,0,0,TBA_BOL_P2_EIS,0,0.005000000000002558,5000.0,2.108482517483935,2.0,2.5,4.19999999999709,3.0,28.0,0.1000000000000227,1.0,2.0,16.0,0.0,3.712460279464722,35.12699156999588,-0.5991631769575179,2.106741666793823,0.0,0.0,0.0,0.0,0.0,1.004629731178284,0.085787333548069,35.1321011793334,-0.977202743865746
5,EIS,2013-01-26 17:31:16.53,8.0522126E7,85061.0,0,0,TBA_BOL_P2_EIS,0,0.005000000000002558,5000.0,1.581138830350028,2.0,2.5,4.19999999999709,3.0,29.0,0.1000000000000227,1.0,2.0,16.0,0.0,3.713101148605347,35.19503027200699,-0.6996929296292365,1.582278490066528,0.0,0.0,0.0,0.0,0.0,1.001900553703308,0.08538443595170975,35.20198468904709,-1.138915671281211
5,EIS,2013-01-26 17:31:19.89,8.052549E7,88425.0,0,0,TBA_BOL_P2_EIS,0,0.005000000000002558,5000.0,1.185686853037623,2.0,2.5,4.19999999999709,3.0,30.0,0.1000000000000227,1.0,2.0,16.0,0.0,3.715032815933228,35.21646186709404,-0.7996383355930448,1.186708807945252,0.0,0.0,0.0,0.0,0.0,1.001011490821838,0.08525162190198898,35.22553914284799,-1.300756176429786
5,EIS,2013-01-26 17:31:24.07,8.0529663E7,92598.0,0,0,TBA_BOL_P2_EIS,0,0.005000000000002558,5000.0,0.8891397051802414,2.0,2.5,4.19999999999709,3.0,31.0,0.1000000000000227,1.0,2.0,16.0,0.0,3.71503758430481,35.31325235962868,-0.8492189226672053,0.8886256217956543,0.0,0.0,0.0,0.0,0.0,1.002814173698425,0.08516839891672134,35.32346196222352,-1.377592845205072
5,EIS,2013-01-26 17:31:28.59,8.0534187E7,97122.0,0,0,TBA_BOL_P2_EIS,0,0.005000000000002558,5000.0,0.6667607162062268,2.0,2.5,4.19999999999709,3.0,32.0,0.1000000000000227,1.0,2.0,16.0,0.0,3.715042352676392,35.39043292403221,-0.9179884218610823,0.6672598123550415,0.0,0.0,0.0,0.0,0.0,1.00178337097168,0.08489128202199936,35.40233672084287,-1.485855539300246
5,EIS,2013-01-26 17:31:34.42,8.0540018E7,102953.0,0,0,TBA_BOL_P2_EIS,0,0.005000000000002558,5000.0,0.5000000000964064,2.0,2.5,4.19999999999709,3.0,33.0,0.1000000000000227,1.0,2.0,16.0,0.0,3.712961435317993,35.59096157550812,-1.026250305585563,0.5,0.0,0.0,0.0,0.0,0.0,1.006234288215637,0.08478131890296936,35.60575424786657,-1.651641897995432
5,EIS,2013-01-26 17:31:42.05,8.054764E7,110575.0,0,0,TBA_BOL_P2_EIS,0,0.005000000000002558,5000.0,0.3749471047408406,2.0,2.5,4.19999999999709,3.0,34.0,0.1000000000000227,1.0,2.0,16.0,0.0,3.714964389801025,35.60329601168633,-1.116473344154656,0.375,0.0,0.0,0.0,0.0,0.0,0.9998883008956909,0.084211066365242,35.62079729069956,-1.796132989054968
5,EIS,2013-01-26 17:31:51.01,8.0556602E7,119537.0,0,0,TBA_BOL_P2_EIS,0,0.005000000000002558,5000.0,0.2811706626530395,2.0,2.5,4.19999999999709,3.0,35.0,0.1000000000000227,1.0,2.0,16.0,0.0,3.71421480178833,35.82873567938805,-1.267232117243111,0.2815315425395966,0.0,0.0,0.0,0.0,0.0,1.007364153862,0.08429557085037231,35.85113913984969,-2.025658922160801
5,EIS,2013-01-26 17:32:02.61,8.0568202E7,131137.0,0,0,TBA_BOL_P2_EIS,0,0.005000000000002558,5000.0,0.2108482517589891,2.0,2.5,4.19999999999709,3.0,36.0,0.1000000000000227,1.0,2.0,16.0,0.0,3.713805675506592,35.99653020501137,-1.512084738351405,0.2106741517782211,0.0,0.0,0.0,0.0,0.0,1.004715204238892,0.0836605578660965,36.02827482769499,-2.405375451984583
5,EIS,2013-01-26 17:32:16.83,8.0582422E7,145357.0,0,0,TBA_BOL_P2_EIS,0,0.005000000000002558,5000.0,0.1581138830429154,2.0,2.5,4.19999999999709,3.0,37.0,0.1000000000000227,1.0,2.0,16.0,0.0,3.714874505996704,36.22319176793098,-1.784955966286361,0.158361479640007,0.0,0.0,0.0,0.0,0.0,1.006441354751587,0.08325232565402985,36.26714338979218,-2.821059706169763
5,EIS,2013-01-26 17:32:35.72,8.0601322E7,164257.0,0,0,TBA_BOL_P2_EIS,0,0.005000000000002558,5000.0,0.1185686853096968,2.0,2.5,4.19999999999709,3.0,38.0,0.1000000000000227,1.0,2.0,16.0,0.0,3.714836597442627,36.36210039258003,-2.116582356393337,0.1186708882451057,0.0,0.0,0.0,0.0,0.0,1.004759073257446,0.08275604248046875,36.42364981479477,-3.331340810167603
5,EIS,2013-01-26 17:32:59.83,8.0625428E7,188363.0,0,0,TBA_BOL_P2_EIS,0,0.005000000000002558,5000.0,0.08891397052241246,2.0,2.5,4.19999999999709,3.0,39.0,0.1000000000000227,1.0,2.0,16.0,0.0,3.714787006378174,36.62995249032974,-2.529101679101586,0.08877840638160706,0.0,0.0,0.0,0.0,0.0,1.007584452629089,0.08232535421848297,36.71715913229855,-3.949697827491036
5,EIS,2013-01-26 17:33:31.65,8.0657243E7,220178.0,0,0,TBA_BOL_P2_EIS,0,0.005000000000002558,5000.0,0.06667607162387412,2.0,2.5,4.19999999999709,3.0,40.0,0.1000000000000227,1.0,2.0,16.0,0.0,3.714737415313721,36.97183355689049,-2.969690365716815,0.06658380478620529,0.0,0.0,0.0,0.0,0.0,1.010179758071899,0.08170571178197861,37.09090909408405,-4.592312374443281
5,EIS,2013-01-26 17:34:13.83,8.0699421E7,262356.0,0,0,TBA_BOL_P2_EIS,0,0.005000000000002558,5000.0,0.05000000001206217,2.0,2.5,4.19999999999709,3.0,41.0,0.1000000000000227,1.0,2.0,16.0,0.0,3.714406251907349,37.27415949106216,-3.576646093279123,0.04997334629297257,0.0,0.0,0.0,0.0,0.0,1.009271502494812,0.08085952699184418,37.44536504085409,-5.481041942381125
5,EIS,2013-01-26 17:35:08.9,8.0754491E7,317426.0,0,0,TBA_BOL_P2_EIS,0,0.005000000000002558,5000.0,0.03749471047592579,2.0,2.5,4.19999999999709,3.0,42.0,0.1000000000000227,1.0,2.0,16.0,0.0,3.714377880096436,37.79731318354607,-4.398158751428127,0.03744009509682655,0.0,0.0,0.0,0.0,0.0,1.01623260974884,0.08011854439973831,38.05234137736261,-6.637184480619908
5,EIS,2013-01-26 17:36:22.31,8.0827908E7,390843.0,0,0,TBA_BOL_P2_EIS,0,0.005000000000002558,5000.0,0.02811706626667387,2.0,2.5,4.19999999999709,3.0,43.0,0.1000000000000227,1.0,2.0,16.0,0.0,3.714318752288818,38.31837698817253,-5.334607325494289,0.02810251712799072,0.0,0.0,0.0,0.0,0.0,1.017509818077087,0.07890132814645767,38.68793158500921,-7.925660979592067
5,EIS,2013-01-26 17:37:58.87,8.092446E7,487395.0,0,0,TBA_BOL_P2_EIS,0,0.005000000000002558,5000.0,0.02108482517692778,2.0,2.5,4.19999999999709,3.0,44.0,0.1000000000000227,1.0,2.0,16.0,0.0,3.714437007904053,38.97367045283318,-6.573623977601528,0.02107688784599304,0.0,0.0,0.0,0.0,0.0,1.021064162254334,0.07750176638364792,39.52416375797475,-9.573873172077583
5,EIS,2013-01-26 17:40:08.05,8.1053644E7,616579.0,0,0,TBA_BOL_P2_EIS,0,0.005000000000002558,5000.0,0.01581138830505324,2.0,2.5,4.19999999999709,3.0,45.0,0.1000000000000227,1.0,2.0,16.0,0.0,3.714339971542358,39.95791077613831,-7.992789149284363,0.0157934632152319,0.0,0.0,0.0,0.0,0.0,1.03091287612915,0.07589641213417053,40.74947008222807,-11.31159661119455
5,EIS,2013-01-26 17:42:59.08,8.1224671E7,787606.0,0,0,TBA_BOL_P2_EIS,0,0.005000000000002558,5000.0,0.01185686853153811,2.0,2.5,4.19999999999709,3.0,46.0,0.1000000000000227,1.0,2.0,16.0,0.0,3.714373111724854,41.28476232290268,-9.494772180914879,0.01186108309775591,0.0,0.0,0.0,0.0,0.0,1.039848446846008,0.07363928854465485,42.36251053499291,-12.95181132706057
5,EIS,2013-01-26 17:46:45.84,8.1451434E7,1014369.0,0,0,TBA_BOL_P2_EIS,0,0.005000000000002558,5000.0,0.008891397052664729,2.0,2.5,4.19999999999709,3.0,47.0,0.1000000000000227,1.0,2.0,16.0,0.0,3.714176893234253,42.96175763010979,-11.40074990689755,0.00890482496470213,0.0,0.0,0.0,0.0,0.0,1.049482822418213,0.07083326578140259,44.44873133290093,-14.8620190401416
5,EIS,2013-01-26 17:51:47.83,8.1753421E7,1316356.0,0,0,TBA_BOL_P2_EIS,0,0.005000000000002558,5000.0,0.00666760716271142,2.0,2.5,4.19999999999709,3.0,48.0,0.1000000000000227,1.0,2.0,16.0,0.0,3.714287996292114,44.67974975705147,-13.36590107530356,0.006673547904938459,0.0,0.0,0.0,0.0,0.0,1.048566102981567,0.06745197623968124,46.63611636817223,-16.65449937339872
5,EIS,2013-01-26 17:58:30.06,8.2155656E7,1718591.0,0,0,TBA_BOL_P2_EIS,0,0.005000000000002558,5000.0,0.005000000001452065,2.0,2.5,4.19999999999709,3.0,49.0,0.1000000000000227,1.0,2.0,16.0,0.0,3.714122533798218,47.20959812402725,-15.26814512908459,0.004999466706067324,0.0,0.0,0.0,0.0,0.0,1.064135193824768,0.0643407553434372,49.61715843051206,-17.92182382402825
5,EIS,2013-01-26 17:59:51.48,8.2237076E7,1800011.0,0,0,TBA_BOL_P2_EIS,0,0.005000000000002558,5000.0,0.005000000000002558,2.0,2.5,4.19999999999709,3.0,50.0,0.1000000000000227,1.0,2.0,12.0,0.0,3.717584133148193,47.20959812402725,-15.26814512908459,0.004999466706067324,0.0,0.0,0.0,0.0,0.0,1.064135193824768,0.0643407553434372,49.61715843051206,-17.92182382402825

File: e production=ep sanyo 049=BOL Part 2=Massenalterung=2013-01-25 190910=TBA_BOL_P2_EIS=EIS00005  Format01=EISkanal 07-4.csv
Schritt,Zustand,Zeit,Programmdauer,Schrittdauer,Zyklus,Zyklusebene,Prozedur,Prozedurebene,StartFreq,EndFreq,SetFreq,AAcMax,VAcMin,VAcMax,mvIdeal,Go,AACStart,MinIntervalTime,CountOfPeriods,Status,EisError,U1,Zreal1,Zimg1,ActFreq,UIdeal,AStart,MinDuration,MinPeriods,RemTime,VRelativ,AAmplitude,Betrag,Phase
,,,,,,,,,EIS,EIS,EIS,EIS,EIS,EIS,EIS,EIS,EIS,EIS,EIS,EIS,EIS,EIS,EIS,EIS,EIS,EIS,EIS,EIS,EIS,EIS,EIS,EIS,EIS,EIS
5,EIS,2013-01-26 21:36:14.4,9.5219819E7,2581.0,0,0,TBA_BOL_P2_EIS,0,0.005000000000002558,5000.0,5000.0,2.0,2.5,4.19999999999709,3.0,1.0,0.1000000000000227,1.0,2.0,16.0,0.0,3.708348274230957,29.6805240213871,12.87228241562843,5052.63134765625,0.0,0.0,0.0,0.0,0.0,1.085704207420349,0.1006784066557884,32.35164850164438,23.4461162800435
5,EIS,2013-01-26 21:36:16.15,9.5221567E7,4329.0,0,0,TBA_BOL_P2_EIS,0,0.005000000000002558,5000.0,3749.471046686173,2.0,2.5,4.19999999999709,3.0,2.0,0.1000000000000227,1.0,2.0,16.0,0.0,3.708764553070068,29.26219999790192,8.780816569924355,3692.3076171875,0.0,0.0,0.0,0.0,0.0,0.9420912861824036,0.09250926226377487,30.55125346613932,16.70311809488339
5,EIS,2013-01-26 21:36:17.87,9.5223287E7,6049.0,0,0,TBA_BOL_P2_EIS,0,0.005000000000002558,5000.0,2811.706625986844,2.0,2.5,4.19999999999709,3.0,3.0,0.1000000000000227,1.0,2.0,16.0,0.0,3.708218336105347,29.20894324779511,5.926976446062326,2823.529296875,0.0,0.0,0.0,0.0,0.0,0.9742444157600403,0.09806442260742188,29.80421808143728,11.47051792049024
5,EIS,2013-01-26 21:36:19.75,9.5225157E7,7919.0,0,0,TBA_BOL_P2_EIS,0,0.005000000000002558,5000.0,2108.482517182827,2.0,2.5,4.19999999999709,3.0,4.0,0.1000000000000227,1.0,2.0,16.0,0.0,3.709343671798706,29.43343669176102,3.271856112405658,2086.95654296875,0.0,0.0,0.0,0.0,0.0,0.9929693937301636,0.1005887240171433,29.61473008332541,6.343026555288816
5,EIS,2013-01-26 21:36:21.8,9.5227208E7,9970.0,0,0,TBA_BOL_P2_EIS,0,0.005000000000002558,5000.0,1581.138830123469,2.0,2.5,4.19999999999709,3.0,5.0,0.1000000000000227,1.0,2.0,16.0,0.0,3.707870721817017,29.83799949288368,1.27003772649914,1573.7705078125,0.0,0.0,0.0,0.0,0.0,1.007955312728882,0.1012511104345322,29.86501648355625,2.43729154954417
5,EIS,2013-01-26 21:36:23.8,9.5229208E7,11970.0,0,0,TBA_BOL_P2_EIS,0,0.005000000000002558,5000.0,1185.686852866784,2.0,2.5,4.19999999999709,3.0,6.0,0.1000000000000227,1.0,2.0,16.0,0.0,3.709433555603027,30.4001122713089,-0.4037443432025611,1185.185180664063,0.0,0.0,0.0,0.0,0.0,1.017540097236633,0.1004059091210365,30.40279322041897,-0.7609013646651874
5,EIS,2013-01-26 21:36:25.66,9.5231069E7,13831.0,0,0,TBA_BOL_P2_EIS,0,0.005000000000002558,5000.0,889.139705051668,2.0,2.5,4.19999999999709,3.0,7.0,0.1000000000000227,1.0,2.0,16.0,0.0,3.707650661468506,31.10008127987385,-1.821621204726398,888.888916015625,0.0,0.0,0.0,0.0,0.0,1.024412393569946,0.09864858537912369,31.15338439767947,-3.352148593432503
5,EIS,2013-01-26 21:36:27.91,9.5233329E7,16091.0,0,0,TBA_BOL_P2_EIS,0,0.005000000000002558,5000.0,666.7607161095366,2.0,2.5,4.19999999999709,3.0,8.0,0.1000000000000227,1.0,2.0,16.0,0.0,3.708939552307129,31.91082179546356,-3.041125368326902,666.6666870117188,0.0,0.0,0.0,0.0,0.0,1.028913378715515,0.09629389643669128,32.05540502269287,-5.443889805188519
5,EIS,2013-01-26 21:36:30.39,9.5235802E7,18564.0,0,0,TBA_BOL_P2_EIS,0,0.005000000000002558,5000.0,500.0000000237487,2.0,2.5,4.19999999999709,3.0,9.0,0.1000000000000227,1.0,2.0,16.0,0.0,3.706872701644898,32.82821178436279,-4.112390801310539,500.0,0.0,0.0,0.0,0.0,0.0,1.032117486000061,0.09358838945627213,33.08478875650326,-7.140248926894856
5,EIS,2013-01-26 21:36:33.27,9.5238678E7,21440.0,0,0,TBA_BOL_P2_EIS,0,0.005000000000002558,5000.0,374.9471046864055,2.0,2.5,4.19999999999709,3.0,10.0,0.1000000000000227,1.0,2.0,16.0,0.0,3.705799341201782,33.87216106057167,-5.088928155601025,375.0,0.0,0.0,0.0,0.0,0.0,1.035034656524658,0.09065387398004532,34.25230626820121,-8.544171646659379
5,EIS,2013-01-26 21:36:36.08,9.5241494E7,24256.0,0,0,TBA_BOL_P2_EIS,0,0.005000000000002558,5000.0,281.1706626121886,2.0,2.5,4.19999999999709,3.0,11.0,0.1000000000000227,1.0,2.0,16.0,0.0,3.707208633422852,34.99652445316315,-5.954563617706299,281.5249328613281,0.0,0.0,0.0,0.0,0.0,1.036213278770447,0.08756858855485916,35.49948663963005,-9.65624689006654
5,EIS,2013-01-26 21:36:39.2,9.5244617E7,27379.0,0,0,TBA_BOL_P2_EIS,0,0.005000000000002558,5000.0,210.848251728341,2.0,2.5,4.19999999999709,3.0,12.0,0.1000000000000227,1.0,2.0,16.0,0.0,3.706109046936035,36.23170405626297,-6.816182285547257,210.989013671875,0.0,0.0,0.0,0.0,0.0,1.038294076919556,0.08448905497789383,36.86728522379417,-10.65438701365201
5,EIS,2013-01-26 21:36:41.77,9.5247182E7,29944.0,0,0,TBA_BOL_P2_EIS,0,0.005000000000002558,5000.0,158.1138830198906,2.0,2.5,4.19999999999709,3.0,13.0,0.1000000000000227,1.0,2.0,16.0,0.0,3.706331253051758,37.57720440626144,-7.678078021854162,157.8947296142578,0.0,0.0,0.0,0.0,0.0,1.040852069854736,0.08141493052244186,38.35360704158666,-11.54817579270457
5,EIS,2013-01-26 21:36:44.81,9.5250218E7,32980.0,0,0,TBA_BOL_P2_EIS,0,0.005000000000002558,5000.0,118.5686852923827,2.0,2.5,4.19999999999709,3.0,14.0,0.1000000000000227,1.0,2.0,16.0,0.0,3.705562829971314,39.03328254818916,-8.548952639102936,118.5185165405273,0.0,0.0,0.0,0.0,0.0,1.041629910469055,0.07820338010787964,39.95850019349018,-12.35368610819569
5,EIS,2013-01-26 21:36:47.32,9.5252724E7,35486.0,0,0,TBA_BOL_P2_EIS,0,0.005000000000002558,5000.0,88.9139705094276,2.0,2.5,4.19999999999709,3.0,15.0,0.1000000000000227,1.0,2.0,16.0,0.0,3.705219984054565,40.65348207950592,-9.48841217905283,88.88888549804688,0.0,0.0,0.0,0.0,0.0,1.044785141944885,0.07508141547441483,41.74608449742664,-13.13749700575136
5,EIS,2013-01-26 21:36:50.07,9.5255482E7,38244.0,0,0,TBA_BOL_P2_EIS,0,0.005000000000002558,5000.0,66.67607161414344,2.0,2.5,4.19999999999709,3.0,16.0,0.1000000000000227,1.0,2.0,16.0,0.0,3.708315134048462,42.48134791851044,-10.44957991689444,66.66666412353516,0.0,0.0,0.0,0.0,0.0,1.047744750976563,0.07184917479753494,43.74767012550728,-13.81928183142736
5,EIS,2013-01-26 21:36:53.26,9.525867E7,41432.0,0,0,TBA_BOL_P2_EIS,0,0.005000000000002558,5000.0,50.00000000477303,2.0,2.5,4.19999999999709,3.0,17.0,0.1000000000000227,1.0,2.0,16.0,0.0,3.708331823348999,44.54212263226509,-11.42988447099924,50.0,0.0,0.0,0.0,0.0,0.0,1.051394104957581,0.0685911774635315,45.98524706478929,-14.39204850826354
5,EIS,2013-01-26 21:36:56.03,9.5261442E7,44204.0,0,0,TBA_BOL_P2_EIS,0,0.005000000000002558,5000.0,37.49471047043335,2.0,2.5,4.19999999999709,3.0,18.0,0.1000000000000227,1.0,2.0,16.0,0.0,3.706948518753052,46.84402793645859,-12.36137934029102,37.5,0.0,0.0,0.0,0.0,0.0,1.053768515586853,0.06525210291147232,48.44756601221161,-14.78245258503011
5,EIS,2013-01-26 21:36:58.93,9.5264342E7,47104.0,0,0,TBA_BOL_P2_EIS,0,0.005000000000002558,5000.0,28.11706626255182,2.0,2.5,4.19999999999709,3.0,19.0,0.1000000000000227,1.0,2.0,16.0,0.0,3.708329439163208,49.43792894482613,-13.19973357021809,28.1030445098877,0.0,0.0,0.0,0.0,0.0,1.055910706520081,0.0619063638150692,51.16973504604539,-14.94903704736498
5,EIS,2013-01-26 21:37:01.73,9.5267141E7,49903.0,0,0,TBA_BOL_P2_EIS,0,0.005000000000002558,5000.0,21.08482517383527,2.0,2.5,4.19999999999709,3.0,20.0,0.1000000000000227,1.0,2.0,16.0,0.0,3.710587501525879,52.21830308437347,-13.8735705986619,21.05263137817383,0.0,0.0,0.0,0.0,0.0,1.055469751358032,0.05860478430986404,54.02987264626427,-14.87884264840977
5,EIS,2013-01-26 21:37:04.53,9.5269947E7,52709.0,0,0,TBA_BOL_P2_EIS,0,0.005000000000002558,5000.0,15.81138830273994,2.0,2.5,4.19999999999709,3.0,21.0,0.1000000000000227,1.0,2.0,16.0,0.0,3.708345890045166,55.12998625636101,-14.27541486918926,15.83113479614258,0.0,0.0,0.0,0.0,0.0,1.054120659828186,0.05553044751286507,56.94824715756113,-14.51736838828947
5,EIS,2013-01-26 21:37:07.76,9.5273175E7,55937.0,0,0,TBA_BOL_P2_EIS,0,0.005000000000002558,5000.0,11.85686852980871,2.0,2.5,4.19999999999709,3.0,22.0,0.1000000000000227,1.0,2.0,16.0,0.0,3.706835031509399,58.35838988423348,-14.34969622641802,11.85770797729492,0.0,0.0,0.0,0.0,0.0,1.055723071098328,0.0527012012898922,60.09671747835819,-13.814351797977
5,EIS,2013-01-26 21:37:10.47,9.5275881E7,58643.0,0,0,TBA_BOL_P2_EIS,0,0.005000000000002558,5000.0,8.891397051367676,2.0,2.5,4.19999999999709,3.0,23.0,0.1000000000000227,1.0,2.0,16.0,0.0,3.71143651008606,61.44897639751434,-14.04246501624584,8.902076721191406,0.0,0.0,0.0,0.0,0.0,1.055723071098328,0.04992777854204178,63.03306690970203,-12.87232961918926
5,EIS,2013-01-26 21:37:13.53,9.5278943E7,61705.0,0,0,TBA_BOL_P2_EIS,0,0.005000000000002558,5000.0,6.667607161740307,2.0,2.5,4.19999999999709,3.0,24.0,0.1000000000000227,1.0,2.0,16.0,0.0,3.70833420753479,64.38390165567398,-13.29695153981447,6.666666507720947,0.0,0.0,0.0,0.0,0.0,1.042186975479126,0.04755757376551628,65.74264759395737,-11.66900973652082
5,EIS,2013-01-26 21:37:16.42,9.5281837E7,64599.0,0,0,TBA_BOL_P2_EIS,0,0.005000000000002558,5000.0,5.00000000072032,2.0,2.5,4.19999999999709,3.0,25.0,0.1000000000000227,1.0,2.0,16.0,0.0,3.708350658416748,67.10396707057953,-12.20719609409571,5.0,0.0,0.0,0.0,0.0,0.0,1.037825107574463,0.04564860463142395,68.2052639691392,-10.3101978925697
5,EIS,2013-01-26 21:37:19.48,9.5284888E7,67650.0,0,0,TBA_BOL_P2_EIS,0,0.005000000000002558,5000.0,3.749471047223778,2.0,2.5,4.19999999999709,3.0,26.0,0.1000000000000227,1.0,2.0,16.0,0.0,3.708331823348999,69.33631002902985,-10.93196403235197,3.75,0.0,0.0,0.0,0.0,0.0,1.029025912284851,0.04397996515035629,70.19281819427852,-8.959827503116685
5,EIS,2013-01-26 21:37:21.97,9.5287375E7,70137.0,0,0,TBA_BOL_P2_EIS,0,0.005000000000002558,5000.0,2.811706626391242,2.0,2.5,4.19999999999709,3.0,27.0,0.1000000000000227,1.0,2.0,16.0,0.0,3.709651231765747,71.16302847862244,-9.547455236315727,2.808988809585571,0.0,0.0,0.0,0.0,0.0,1.023412823677063,0.04276060312986374,71.80063038540538,-7.641352138205548
5,EIS,2013-01-26 21:37:24.64,9.5290052E7,72814.0,0,0,TBA_BOL_P2_EIS,0,0.005000000000002558,5000.0,2.108482517483935,2.0,2.5,4.19999999999709,3.0,28.0,0.1000000000000227,1.0,2.0,16.0,0.0,3.70833420753479,71.97882980108261,-8.466125465929508,2.106741666793823,0.0,0.0,0.0,0.0,0.0,1.008746862411499,0.04175564646720886,72.4750110033201,-6.708288379450096
5,EIS,2013-01-26 21:37:28.06,9.5293472E7,76234.0,0,0,TBA_BOL_P2_EIS,0,0.005000000000002558,5000.0,1.581138830350028,2.0,2.5,4.19999999999709,3.0,29.0,0.1000000000000227,1.0,2.0,16.0,0.0,3.708329439163208,73.62726330757141,-7.36952805891633,1.582278490066528,0.0,0.0,0.0,0.0,0.0,1.020971059799194,0.04139342904090881,73.99516096326988,-5.715833699905488
5,EIS,2013-01-26 21:37:31.31,9.5296722E7,79484.0,0,0,TBA_BOL_P2_EIS,0,0.005000000000002558,5000.0,1.185686853037623,2.0,2.5,4.19999999999709,3.0,30.0,0.1000000000000227,1.0,2.0,16.0,0.0,3.708327054977417,74.86926019191742,-6.466588936746121,1.186708807945252,0.0,0.0,0.0,0.0,0.0,1.015820860862732,0.04055280983448029,75.1480065882206,-4.936485478923714
5,EIS,2013-01-26 21:37:35.66,9.5301066E7,83828.0,0,0,TBA_BOL_P2_EIS,0,0.005000000000002558,5000.0,0.8891397051802414,2.0,2.5,4.19999999999709,3.0,31.0,0.1000000000000227,1.0,2.0,16.0,0.0,3.707234621047974,75.52094757556915,-5.750368349254131,0.8886256217956543,0.0,0.0,0.0,0.0,0.0,1.008435130119324,0.03994353488087654,75.73955544410273,-4.35425303917873
5,EIS,2013-01-26 21:37:40.12,9.5305533E7,88295.0,0,0,TBA_BOL_P2_EIS,0,0.005000000000002558,5000.0,0.6667607162062268,2.0,2.5,4.19999999999709,3.0,32.0,0.1000000000000227,1.0,2.0,16.0,0.0,3.7067711353302,76.55704766511917,-5.176599603146315,0.6672598123550415,0.0,0.0,0.0,0.0,0.0,1.011969208717346,0.03956514596939087,76.7318625516491,-3.868311633443227
5,EIS,2013-01-26 21:37:46.3,9.5311714E7,94476.0,0,0,TBA_BOL_P2_EIS,0,0.005000000000002558,5000.0,0.5000000000964064,2.0,2.5,4.19999999999709,3.0,33.0,0.1000000000000227,1.0,2.0,16.0,0.0,3.707456827163696,77.31254398822784,-4.724169615656138,0.5,0.0,0.0,0.0,0.0,0.0,1.010198950767517,0.03912631422281265,77.45674429321662,-3.49670101861193
5,EIS,2013-01-26 21:37:53.87,9.5319286E7,102048.0,0,0,TBA_BOL_P2_EIS,0,0.005000000000002558,5000.0,0.3749471047408406,2.0,2.5,4.19999999999709,3.0,34.0,0.1000000000000227,1.0,2.0,16.0,0.0,3.70716118812561,77.92110741138458,-4.507266916334629,0.375,0.0,0.0,0.0,0.0,0.0,1.007024168968201,0.03870620578527451,78.05135767732281,-3.310526907764142
5,EIS,2013-01-26 21:38:02.82,9.5328234E7,110996.0,0,0,TBA_BOL_P2_EIS,0,0.005000000000002558,5000.0,0.2811706626530395,2.0,2.5,4.19999999999709,3.0,35.0,0.1000000000000227,1.0,2.0,16.0,0.0,3.707534790039063,78.44913750886917,-4.425994120538235,0.2815315425395966,0.0,0.0,0.0,0.0,0.0,1.007691383361816,0.03847428411245346,78.57389260968193,-3.229127034501289
5,EIS,2013-01-26 21:38:14.28,9.5339696E7,122458.0,0,0,TBA_BOL_P2_EIS,0,0.005000000000002558,5000.0,0.2108482517589891,2.0,2.5,4.19999999999709,3.0,36.0,0.1000000000000227,1.0,2.0,16.0,0.0,3.707116365432739,79.2805626988411,-4.360295832157135,0.2106741517782211,0.0,0.0,0.0,0.0,0.0,1.010502934455872,0.03818003460764885,79.40037658344954,-3.147998745993391
5,EIS,2013-01-26 21:38:28.83,9.5354243E7,137005.0,0,0,TBA_BOL_P2_EIS,0,0.005000000000002558,5000.0,0.1581138830429154,2.0,2.5,4.19999999999709,3.0,37.0,0.1000000000000227,1.0,2.0,16.0,0.0,3.707414388656616,79.64982092380524,-4.352814052253962,0.158361479640007,0.0,0.0,0.0,0.0,0.0,1.004926204681397,0.03779401630163193,79.76867156580556,-3.128067772762734
5,EIS,2013-01-26 21:38:47.74,9.5373149E7,155911.0,0,0,TBA_BOL_P2_EIS,0,0.005000000000002558,5000.0,0.1185686853096968,2.0,2.5,4.19999999999709,3.0,38.0,0.1000000000000227,1.0,2.0,16.0,0.0,3.707794904708862,80.35838603973389,-4.441503435373306,0.1186708882451057,0.0,0.0,0.0,0.0,0.0,1.008721709251404,0.03760097175836563,80.48103602521587,-3.163586917151406
5,EIS,2013-01-26 21:39:12.13,9.5397542E7,180304.0,0,0,TBA_BOL_P2_EIS,0,0.005000000000002558,5000.0,0.08891397052241246,2.0,2.5,4.19999999999709,3.0,39.0,0.1000000000000227,1.0,2.0,16.0,0.0,3.707984209060669,80.97940683364868,-4.867412615567446,0.08877840638160706,0.0,0.0,0.0,0.0,0.0,1.007818341255188,0.03726883232593536,81.12555723520927,-3.439727284145192
5,EIS,2013-01-26 21:39:44.26,9.5429673E7,212435.0,0,0,TBA_BOL_P2_EIS,0,0.005000000000002558,5000.0,0.06667607162387412,2.0,2.5,4.19999999999709,3.0,40.0,0.1000000000000227,1.0,2.0,16.0,0.0,3.708239555358887,81.57713711261749,-5.450068507343531,0.06658380478620529,0.0,0.0,0.0,0.0,0.0,1.008021354675293,0.0369875393807888,81.75899061409291,-3.822180874307378
5,EIS,2013-01-26 21:40:26.51,9.5471928E7,254690.0,0,0,TBA_BOL_P2_EIS,0,0.005000000000002558,5000.0,0.05000000001206217,2.0,2.5,4.19999999999709,3.0,41.0,0.1000000000000227,1.0,2.0,16.0,0.0,3.708213567733765,82.26664364337921,-6.042738910764456,0.04997334629297257,0.0,0.0,0.0,0.0,0.0,1.008857846260071,0.03669095411896706,82.48827401455492,-4.201007391602616
5,EIS,2013-01-26 21:41:21.74,9.5527145E7,309907.0,0,0,TBA_BOL_P2_EIS,0,0.005000000000002558,5000.0,0.03749471047592579,2.0,2.5,4.19999999999709,3.0,42.0,0.1000000000000227,1.0,2.0,16.0,0.0,3.708204030990601,82.84417539834976,-7.167004980146885,0.03744009509682655,0.0,0.0,0.0,0.0,0.0,1.007374286651611,0.03634385392069817,83.1536130172899,-4.944454593300179
5,EIS,2013-01-26 21:42:34.9,9.5600314E7,383076.0,0,0,TBA_BOL_P2_EIS,0,0.005000000000002558,5000.0,0.02811706626667387,2.0,2.5,4.19999999999709,3.0,43.0,0.1000000000000227,1.0,2.0,16.0,0.0,3.708249092102051,84.33852344751358,-8.294114843010902,0.02810251712799072,0.0,0.0,0.0,0.0,0.0,1.019740581512451,0.03609898313879967,84.74537673720624,-5.616586374133476
5,EIS,2013-01-26 21:44:11.55,9.5696961E7,479723.0,0,0,TBA_BOL_P2_EIS,0,0.005000000000002558,5000.0,0.02108482517692778,2.0,2.5,4.19999999999709,3.0,44.0,0.1000000000000227,1.0,2.0,16.0,0.0,3.708149671554565,85.08199453353882,-9.939644485712051,0.02107688784599304,0.0,0.0,0.0,0.0,0.0,1.010378241539002,0.03538539260625839,85.66062296240125,-6.663335349010595
5,EIS,2013-01-26 21:46:20.12,9.5825526E7,608288.0,0,0,TBA_BOL_P2_EIS,0,0.005000000000002558,5000.0,0.01581138830505324,2.0,2.5,4.19999999999709,3.0,45.0,0.1000000000000227,1.0,2.0,16.0,0.0,3.708083391189575,86.39650791883469,-12.35086843371391,0.0157934632152319,0.0,0.0,0.0,0.0,0.0,1.018997073173523,0.0350271686911583,87.27485623955727,-8.13563310673635
5,EIS,2013-01-26 21:49:11.19,9.5996605E7,779367.0,0,0,TBA_BOL_P2_EIS,0,0.005000000000002558,5000.0,0.01185686853153811,2.0,2.5,4.19999999999709,3.0,46.0,0.1000000000000227,1.0,2.0,16.0,0.0,3.708017349243164,88.1064385175705,-14.87871445715427,0.01186108309775591,0.0,0.0,0.0,0.0,0.0,1.02422559261322,0.03438771516084671,89.35390675370581,-9.585221837536665
5,EIS,2013-01-26 21:52:58.07,9.6223479E7,1006241.0,0,0,TBA_BOL_P2_EIS,0,0.005000000000002558,5000.0,0.008891397052664729,2.0,2.5,4.19999999999709,3.0,47.0,0.1000000000000227,1.0,2.0,16.0,0.0,3.707894325256348,89.92373198270798,-17.52911694347858,0.00890482496470213,0.0,0.0,0.0,0.0,0.0,1.024786949157715,0.03355691581964493,91.61630594229791,-11.03051941641024
5,EIS,2013-01-26 21:58:00.26,9.6525671E7,1308433.0,0,0,TBA_BOL_P2_EIS,0,0.005000000000002558,5000.0,0.00666760716271142,2.0,2.5,4.19999999999709,3.0,48.0,0.1000000000000227,1.0,2.0,16.0,0.0,3.708081007003784,94.06948834657669,-22.19543792307377,0.006673547904938459,0.0,0.0,0.0,0.0,0.0,1.054252743721008,0.03272298350930214,96.65250179066788,-13.27597385224362
5,EIS,2013-01-26 22:04:42.64,9.6928056E7,1710818.0,0,0,TBA_BOL_P2_EIS,0,0.005000000000002558,5000.0,0.005000000001452065,2.0,2.5,4.19999999999709,3.0,49.0,0.1000000000000227,1.0,2.0,16.0,0.0,3.707865953445435,98.03406149148941,-25.83253011107445,0.004999466706067324,0.0,0.0,0.0,0.0,0.0,1.05000102519989,0.03107110969722271,101.3804558308329,-14.76219623158977
5,EIS,2013-01-26 22:06:11.85,9.7017259E7,1800021.0,0,0,TBA_BOL_P2_EIS,0,0.005000000000002558,5000.0,0.005000000000002558,2.0,2.5,4.19999999999709,3.0,50.0,0.1000000000000227,1.0,2.0,12.0,0.0,3.710597038269043,98.03406149148941,-25.83253011107445,0.004999466706067324,0.0,0.0,0.0,0.0,0.0,1.05000102519989,0.03107110969722271,101.3804558308329,-14.76219623158977
