Repository: umerghafoor/battery-degradation-trajectory-prediction

# Time-Series Data Analysis with Python

This repository contains Python scripts for reading, analyzing, and visualizing time-series data, specifically related to a battery or energy storage system. The code uses pandas for data manipulation, matplotlib for plotting, and includes various functions for data processing.

## Prerequisites

Before running the scripts, ensure you have the following installed:

- Python (3.x recommended)
- Pandas
- Matplotlib

You can install the required dependencies using:

```
pip install pandas matplotlib pandas numpy
```

File: e production=ep sanyo 049=BOL Part 2=Massenalterung=2013-01-25 190910=TBA_BOL_P2_EIS=EIS00006  Format01=EISkanal 07-4.csv
Schritt,Zustand,Zeit,Programmdauer,Schrittdauer,Zyklus,Zyklusebene,Prozedur,Prozedurebene,StartFreq,EndFreq,SetFreq,AAcMax,VAcMin,VAcMax,mvIdeal,Go,AACStart,MinIntervalTime,CountOfPeriods,Status,EisError,U1,Zreal1,Zimg1,ActFreq,UIdeal,AStart,MinDuration,MinPeriods,RemTime,VRelativ,AAmplitude,Betrag,Phase
,,,,,,,,,EIS,EIS,EIS,EIS,EIS,EIS,EIS,EIS,EIS,EIS,EIS,EIS,EIS,EIS,EIS,EIS,EIS,EIS,EIS,EIS,EIS,EIS,EIS,EIS,EIS,EIS
5,EIS,2013-01-27 00:45:13.29,1.06558532E8,2814.0,0,0,TBA_BOL_P2_EIS,0,0.005000000000002558,5000.0,5000.0,2.0,2.5,4.19999999999709,3.0,1.0,0.1000000000000227,1.0,2.0,16.0,0.0,3.716832399368286,28.63897569477558,14.86816629767418,5052.63134765625,0.0,0.0,0.0,0.0,0.0,1.084717035293579,0.1008462011814117,32.26845670153853,27.43646426306805
5,EIS,2013-01-27 00:45:14.98,1.06560214E8,4496.0,0,0,TBA_BOL_P2_EIS,0,0.005000000000002558,5000.0,3749.471046686173,2.0,2.5,4.19999999999709,3.0,2.0,0.1000000000000227,1.0,2.0,16.0,0.0,3.717674016952515,28.00831571221352,10.94253733754158,3692.3076171875,0.0,0.0,0.0,0.0,0.0,0.9288867115974426,0.0926724299788475,30.06999954138883,21.34003445130657
5,EIS,2013-01-27 00:45:16.68,1.06561918E8,6200.0,0,0,TBA_BOL_P2_EIS,0,0.005000000000002558,5000.0,2811.706625986844,2.0,2.5,4.19999999999709,3.0,3.0,0.1000000000000227,1.0,2.0,16.0,0.0,3.716626644134522,27.70296856760979,8.297160267829895,2823.529296875,0.0,0.0,0.0,0.0,0.0,0.9603037238121033,0.09962067753076553,28.91880592223606,16.67318814995815
5,EIS,2013-01-27 00:45:18.84,1.0656408E8,8362.0,0,0,TBA_BOL_P2_EIS,0,0.005000000000002558,5000.0,2108.482517182827,2.0,2.5,4.19999999999709,3.0,4.0,0.1000000000000227,1.0,2.0,16.0,0.0,3.716040134429932,27.56737358868122,5.972815677523613,2086.95654296875,0.0,0.0,0.0,0.0,0.0,0.9743415117263794,0.1036276444792748,28.20699582897942,12.22489384842629
5,EIS,2013-01-27 00:45:20.66,1.06565898E8,10180.0,0,0,TBA_BOL_P2_EIS,0,0.005000000000002558,5000.0,1581.138830123469,2.0,2.5,4.19999999999709,3.0,5.0,0.1000000000000227,1.0,2.0,16.0,0.0,3.718014478683472,27.57437899708748,4.325652029365301,1573.7705078125,0.0,0.0,0.0,0.0,0.0,0.9889407157897949,0.1062934994697571,27.91160408424912,8.915452696674038
5,EIS,2013-01-27 00:45:22.53,1.06567767E8,12049.0,0,0,TBA_BOL_P2_EIS,0,0.005000000000002558,5000.0,1185.686852866784,2.0,2.5,4.19999999999709,3.0,6.0,0.1000000000000227,1.0,2.0,16.0,0.0,3.717262744903565,27.64561213552952,3.068927442654967,1185.185180664063,0.0,0.0,0.0,0.0,0.0,0.9961096048355103,0.1074342131614685,27.81543071745546,6.334444605236058
5,EIS,2013-01-27 00:45:24.49,1.06569726E8,14008.0,0,0,TBA_BOL_P2_EIS,0,0.005000000000002558,5000.0,889.139705051668,2.0,2.5,4.19999999999709,3.0,7.0,0.1000000000000227,1.0,2.0,16.0,0.0,3.717203617095947,27.75460481643677,2.120215678587556,888.888916015625,0.0,0.0,0.0,0.0,0.0,1.000418305397034,0.1078212410211563,27.83547023206484,4.368425730506715
5,EIS,2013-01-27 00:45:26.49,1.0657173E8,16012.0,0,0,TBA_BOL_P2_EIS,0,0.005000000000002558,5000.0,666.7607161095366,2.0,2.5,4.19999999999709,3.0,8.0,0.1000000000000227,1.0,2.0,16.0,0.0,3.717208385467529,27.87830121815205,1.413271529600024,666.6666870117188,0.0,0.0,0.0,0.0,0.0,1.00282084941864,0.1077757328748703,27.91410065226955,2.902086258778581
5,EIS,2013-01-27 00:45:29.43,1.0657467E8,18952.0,0,0,TBA_BOL_P2_EIS,0,0.005000000000002558,5000.0,500.0000000237487,2.0,2.5,4.19999999999709,3.0,9.0,0.1000000000000227,1.0,2.0,16.0,0.0,3.715543746948242,28.02553586661816,0.8983620791696012,500.0,0.0,0.0,0.0,0.0,0.0,1.004185557365418,0.1074380874633789,28.03993072453886,1.835994747854784
5,EIS,2013-01-27 00:45:31.8,1.06577045E8,21327.0,0,0,TBA_BOL_P2_EIS,0,0.005000000000002558,5000.0,374.9471046864055,2.0,2.5,4.19999999999709,3.0,10.0,0.1000000000000227,1.0,2.0,16.0,0.0,3.717238903045654,28.16477604210377,0.5440068198367953,375.0,0.0,0.0,0.0,0.0,0.0,1.004495620727539,0.1069749221205711,28.17002933833282,1.1065388719162
5,EIS,2013-01-27 00:45:34.63,1.06579868E8,24150.0,0,0,TBA_BOL_P2_EIS,0,0.005000000000002558,5000.0,281.1706626121886,2.0,2.5,4.19999999999709,3.0,11.0,0.1000000000000227,1.0,2.0,16.0,0.0,3.719170808792114,28.29465828835964,0.2968624758068472,281.5249328613281,0.0,0.0,0.0,0.0,0.0,1.004000782966614,0.1064454019069672,28.29621555941412,0.60111497800699
5,EIS,2013-01-27 00:45:37.63,1.06582872E8,27154.0,0,0,TBA_BOL_P2_EIS,0,0.005000000000002558,5000.0,210.848251728341,2.0,2.5,4.19999999999709,3.0,12.0,0.1000000000000227,1.0,2.0,16.0,0.0,3.714775085449219,28.39766815304756,0.1210713453474455,210.989013671875,0.0,0.0,0.0,0.0,0.0,1.003721237182617,0.1060346439480782,28.39792624121765,0.2442748130370092
5,EIS,2013-01-27 00:45:40.49,1.06585725E8,30007.0,0,0,TBA_BOL_P2_EIS,0,0.005000000000002558,5000.0,158.1138830198906,2.0,2.5,4.19999999999709,3.0,13.0,0.1000000000000227,1.0,2.0,16.0,0.0,3.715408802032471,28.49776111543179,0.01132108718593372,157.8947296142578,0.0,0.0,0.0,0.0,0.0,1.0041344165802,0.1057066544890404,28.49776336416835,0.02276145408418984
5,EIS,2013-01-27 00:45:43.5,1.0658874E8,33022.0,0,0,TBA_BOL_P2_EIS,0,0.005000000000002558,5000.0,118.5686852923827,2.0,2.5,4.19999999999709,3.0,14.0,0.1000000000000227,1.0,2.0,16.0,0.0,3.714557647705078,28.57090905308723,-0.06768322054995224,118.5185165405273,0.0,0.0,0.0,0.0,0.0,1.002020001411438,0.1052137166261673,28.57098922226578,-0.135730914962096
5,EIS,2013-01-27 00:45:46.68,1.06591916E8,36198.0,0,0,TBA_BOL_P2_EIS,0,0.005000000000002558,5000.0,88.9139705094276,2.0,2.5,4.19999999999709,3.0,15.0,0.1000000000000227,1.0,2.0,16.0,0.0,3.716959953308106,28.63768115639687,-0.1099023502320051,88.88888549804688,0.0,0.0,0.0,0.0,0.0,1.002851366996765,0.1050550192594528,28.6378920408315,-0.2198819757561523
5,EIS,2013-01-27 00:45:49.47,1.06594711E8,38993.0,0,0,TBA_BOL_P2_EIS,0,0.005000000000002558,5000.0,66.67607161414344,2.0,2.5,4.19999999999709,3.0,16.0,0.1000000000000227,1.0,2.0,16.0,0.0,3.7172532081604,28.69568392634392,-0.1504757819930092,66.66666412353516,0.0,0.0,0.0,0.0,0.0,1.001497983932495,0.10470050573349,28.69607845964492,-0.3004475594625546
5,EIS,2013-01-27 00:45:52.58,1.06597814E8,42096.0,0,0,TBA_BOL_P2_EIS,0,0.005000000000002558,5000.0,50.00000000477303,2.0,2.5,4.19999999999709,3.0,17.0,0.1000000000000227,1.0,2.0,16.0,0.0,3.717265129089356,28.74475158751011,-0.1770225644577295,50.0,0.0,0.0,0.0,0.0,0.0,1.001941919326782,0.1045675650238991,28.74529667294701,-0.352847634455884
5,EIS,2013-01-27 00:45:55.29,1.06600535E8,44817.0,0,0,TBA_BOL_P2_EIS,0,0.005000000000002558,5000.0,37.49471047043335,2.0,2.5,4.19999999999709,3.0,18.0,0.1000000000000227,1.0,2.0,16.0,0.0,3.71449613571167,28.79007160663605,-0.1900248025776818,37.5,0.0,0.0,0.0,0.0,0.0,1.001941919326782,0.1043826416134834,28.79069871574757,-0.3781672111822445
5,EIS,2013-01-27 00:45:58.25,1.06603489E8,47771.0,0,0,TBA_BOL_P2_EIS,0,0.005000000000002558,5000.0,28.11706626255182,2.0,2.5,4.19999999999709,3.0,19.0,0.1000000000000227,1.0,2.0,16.0,0.0,3.715664148330689,28.83505448698998,-0.203540432266891,28.1030445098877,0.0,0.0,0.0,0.0,0.0,1.001459360122681,0.1041892617940903,28.83577285206411,-0.4044318365386062
5,EIS,2013-01-27 00:46:00.77,1.06606006E8,50288.0,0,0,TBA_BOL_P2_EIS,0,0.005000000000002558,5000.0,21.08482517383527,2.0,2.5,4.19999999999709,3.0,20.0,0.1000000000000227,1.0,2.0,16.0,0.0,3.714451313018799,28.87615747749806,-0.2119848504662514,21.05263137817383,0.0,0.0,0.0,0.0,0.0,1.001221179962158,0.1040160059928894,28.87693557568127,-0.42061063968913
5,EIS,2013-01-27 00:46:03.56,1.06608796E8,53078.0,0,0,TBA_BOL_P2_EIS,0,0.005000000000002558,5000.0,15.81138830273994,2.0,2.5,4.19999999999709,3.0,21.0,0.1000000000000227,1.0,2.0,16.0,0.0,3.715900659561157,28.91334518790245,-0.2175621775677428,15.83113479614258,0.0,0.0,0.0,0.0,0.0,1.001440167427063,0.1039048060774803,28.91416371357627,-0.4311213116166073
5,EIS,2013-01-27 00:46:07.24,1.06612484E8,56766.0,0,0,TBA_BOL_P2_EIS,0,0.005000000000002558,5000.0,11.85686852980871,2.0,2.5,4.19999999999709,3.0,22.0,0.1000000000000227,1.0,2.0,16.0,0.0,3.718560695648193,28.96814793348312,-0.2360193320782855,11.85770797729492,0.0,0.0,0.0,0.0,0.0,1.001440167427063,0.1037963330745697,28.96910940678208,-0.4668096982336465
5,EIS,2013-01-27 00:46:10.17,1.06615412E8,59694.0,0,0,TBA_BOL_P2_EIS,0,0.005000000000002558,5000.0,8.891397051367676,2.0,2.5,4.19999999999709,3.0,23.0,0.1000000000000227,1.0,2.0,16.0,0.0,3.714548110961914,29.00818176567555,-0.2584910253062844,8.902076721191406,0.0,0.0,0.0,0.0,0.0,1.001354455947876,0.1035550609230995,29.00933344566147,-0.5105474352267265
5,EIS,2013-01-27 00:46:13.29,1.06618528E8,62810.0,0,0,TBA_BOL_P2_EIS,0,0.005000000000002558,5000.0,6.667607161740307,2.0,2.5,4.19999999999709,3.0,24.0,0.1000000000000227,1.0,2.0,16.0,0.0,3.714245557785034,29.04972992837429,-0.2690853434614837,6.666666507720947,0.0,0.0,0.0,0.0,0.0,1.000551462173462,0.1033237054944038,29.05097615974955,-0.5307110813746476
5,EIS,2013-01-27 00:46:16.19,1.0662143E8,65712.0,0,0,TBA_BOL_P2_EIS,0,0.005000000000002558,5000.0,5.00000000072032,2.0,2.5,4.19999999999709,3.0,25.0,0.1000000000000227,1.0,2.0,16.0,0.0,3.71592903137207,29.1011817753315,-0.3067406360059977,5.0,0.0,0.0,0.0,0.0,0.0,1.000551462173462,0.1033304408192635,29.10279832832748,-0.6039030702486343
5,EIS,2013-01-27 00:46:19.08,1.06624318E8,68600.0,0,0,TBA_BOL_P2_EIS,0,0.005000000000002558,5000.0,3.749471047223778,2.0,2.5,4.19999999999709,3.0,26.0,0.1000000000000227,1.0,2.0,16.0,0.0,3.7172532081604,29.10756692290306,-0.296396145131439,3.75,0.0,0.0,0.0,0.0,0.0,1.000228643417358,0.1030842065811157,29.1090759531653,-0.5834105373087368
5,EIS,2013-01-27 00:46:22.03,1.06627272E8,71554.0,0,0,TBA_BOL_P2_EIS,0,0.005000000000002558,5000.0,2.811706626391242,2.0,2.5,4.19999999999709,3.0,27.0,0.1000000000000227,1.0,2.0,16.0,0.0,3.717212915420532,29.17763218283653,-0.3750791074708104,2.808988809585571,0.0,0.0,0.0,0.0,0.0,1.002477288246155,0.1030646786093712,29.18004290835233,-0.7364979463482086
5,EIS,2013-01-27 00:46:24.84,1.06630076E8,74358.0,0,0,TBA_BOL_P2_EIS,0,0.005000000000002558,5000.0,2.108482517483935,2.0,2.5,4.19999999999709,3.0,28.0,0.1000000000000227,1.0,2.0,16.0,0.0,3.717215299606323,29.19846959412098,-0.4154031630605459,2.106741666793823,0.0,0.0,0.0,0.0,0.0,1.000368595123291,0.1027725711464882,29.20142439036863,-0.8150852688086161
5,EIS,2013-01-27 00:46:28.23,1.0663347E8,77752.0,0,0,TBA_BOL_P2_EIS,0,0.005000000000002558,5000.0,1.581138830350028,2.0,2.5,4.19999999999709,3.0,29.0,0.1000000000000227,1.0,2.0,16.0,0.0,3.714628458023071,29.30372580885887,-0.4788545484188944,1.582278490066528,0.0,0.0,0.0,0.0,0.0,1.003566861152649,0.1027275025844574,29.30763804813614,-0.9361916323450714
5,EIS,2013-01-27 00:46:31.6,1.06636837E8,81119.0,0,0,TBA_BOL_P2_EIS,0,0.005000000000002558,5000.0,1.185686853037623,2.0,2.5,4.19999999999709,3.0,30.0,0.1000000000000227,1.0,2.0,16.0,0.0,3.717229604721069,29.26435507833958,-0.517844338901341,1.186708807945252,0.0,0.0,0.0,0.0,0.0,0.9993577003479004,0.102431908249855,29.26893644992379,-1.013765678722848
5,EIS,2013-01-27 00:46:35.95,1.0664119E8,85472.0,0,0,TBA_BOL_P2_EIS,0,0.005000000000002558,5000.0,0.8891397051802414,2.0,2.5,4.19999999999709,3.0,31.0,0.1000000000000227,1.0,2.0,16.0,0.0,3.714467763900757,29.38892133533955,-0.619435915723443,0.8886256217956543,0.0,0.0,0.0,0.0,0.0,1.004074811935425,0.1024724766612053,29.39544859511079,-1.207455320800364
5,EIS,2013-01-27 00:46:40.55,1.06645793E8,90075.0,0,0,TBA_BOL_P2_EIS,0,0.005000000000002558,5000.0,0.6667607162062268,2.0,2.5,4.19999999999709,3.0,32.0,0.1000000000000227,1.0,2.0,16.0,0.0,3.715787172317505,29.47107329964638,-0.703377416357398,0.6672598123550415,0.0,0.0,0.0,0.0,0.0,1.002660512924194,0.1020365133881569,29.47946575537208,-1.367201919340005
5,EIS,2013-01-27 00:46:46.38,1.0665162E8,95902.0,0,0,TBA_BOL_P2_EIS,0,0.005000000000002558,5000.0,0.5000000000964064,2.0,2.5,4.19999999999709,3.0,33.0,0.1000000000000227,1.0,2.0,16.0,0.0,3.71716570854187,29.54820543527603,-0.8393360185436904,0.5,0.0,0.0,0.0,0.0,0.0,1.002614855766296,0.1017534509301186,29.56012397469021,-1.627086403133944
5,EIS,2013-01-27 00:46:54.0,1.06659242E8,103524.0,0,0,TBA_BOL_P2_EIS,0,0.005000000000002558,5000.0,0.3749471047408406,2.0,2.5,4.19999999999709,3.0,34.0,0.1000000000000227,1.0,2.0,16.0,0.0,3.71718692779541,29.65317107737064,-0.9907012572512031,0.375,0.0,0.0,0.0,0.0,0.0,1.003640055656433,0.1014812663197517,29.6697159394098,-1.91351862870215
5,EIS,2013-01-27 00:47:02.83,1.0666807E8,112352.0,0,0,TBA_BOL_P2_EIS,0,0.005000000000002558,5000.0,0.2811706626530395,2.0,2.5,4.19999999999709,3.0,35.0,0.1000000000000227,1.0,2.0,16.0,0.0,3.717120885848999,29.79085221886635,-1.056859036907554,0.2815315425395966,0.0,0.0,0.0,0.0,0.0,1.005459904670715,0.1011882275342941,29.8095928679104,-2.031770624609635
5,EIS,2013-01-27 00:47:14.4,1.06679643E8,123925.0,0,0,TBA_BOL_P2_EIS,0,0.005000000000002558,5000.0,0.2108482517589891,2.0,2.5,4.19999999999709,3.0,36.0,0.1000000000000227,1.0,2.0,16.0,0.0,3.71631932258606,30.06957657635212,-1.331845996901393,0.2106741517782211,0.0,0.0,0.0,0.0,0.0,1.009814381599426,0.1006491035223007,30.09905728159356,-2.536095315441344
5,EIS,2013-01-27 00:47:28.58,1.06693821E8,138103.0,0,0,TBA_BOL_P2_EIS,0,0.005000000000002558,5000.0,0.1581138830429154,2.0,2.5,4.19999999999709,3.0,37.0,0.1000000000000227,1.0,2.0,16.0,0.0,3.716387748718262,30.14840930700302,-1.588760758750141,0.158361479640007,0.0,0.0,0.0,0.0,0.0,1.002656579017639,0.0996338278055191,30.19024253782118,-3.016582406322414
5,EIS,2013-01-27 00:47:47.43,1.06712673E8,156955.0,0,0,TBA_BOL_P2_EIS,0,0.005000000000002558,5000.0,0.1185686853096968,2.0,2.5,4.19999999999709,3.0,38.0,0.1000000000000227,1.0,2.0,16.0,0.0,3.7162766456604,30.43728694319725,-1.806696061976254,0.1186708882451057,0.0,0.0,0.0,0.0,0.0,1.002656579017639,0.09939169138669968,30.49086071469355,-3.396976236093906
5,EIS,2013-01-27 00:48:11.49,1.06736728E8,181010.0,0,0,TBA_BOL_P2_EIS,0,0.005000000000002558,5000.0,0.08891397052241246,2.0,2.5,4.19999999999709,3.0,39.0,0.1000000000000227,1.0,2.0,16.0,0.0,3.716714143753052,30.62990121543407,-2.105312189087272,0.08877840638160706,0.0,0.0,0.0,0.0,0.0,1.00685727596283,0.09838300198316574,30.7021691071277,-3.931977444855875
5,EIS,2013-01-27 00:48:43.37,1.06768605E8,212887.0,0,0,TBA_BOL_P2_EIS,0,0.005000000000002558,5000.0,0.06667607162387412,2.0,2.5,4.19999999999709,3.0,40.0,0.1000000000000227,1.0,2.0,16.0,0.0,3.716309785842896,30.86691908538342,-2.478486625477672,0.06658380478620529,0.0,0.0,0.0,0.0,0.0,1.008370757102966,0.09769058227539062,30.96626535081305,-4.59076609028125
5,EIS,2013-01-27 00:49:25.54,1.06810779E8,255061.0,0,0,TBA_BOL_P2_EIS,0,0.005000000000002558,5000.0,0.05000000001206217,2.0,2.5,4.19999999999709,3.0,41.0,0.1000000000000227,1.0,2.0,16.0,0.0,3.716484785079956,31.05056844651699,-2.90767545811832,0.04997334629297257,0.0,0.0,0.0,0.0,0.0,1.007174611091614,0.09688590466976166,31.18641334655695,-5.349760692632117
5,EIS,2013-01-27 00:50:20.56,1.06865798E8,310080.0,0,0,TBA_BOL_P2_EIS,0,0.005000000000002558,5000.0,0.03749471047592579,2.0,2.5,4.19999999999709,3.0,42.0,0.1000000000000227,1.0,2.0,16.0,0.0,3.716659784317017,31.3815101981163,-3.551439614966512,0.03744009509682655,0.0,0.0,0.0,0.0,0.0,1.012535214424133,0.09618207067251205,31.58182872561156,-6.456681672090781
5,EIS,2013-01-27 00:51:33.7,1.06938936E8,383218.0,0,0,TBA_BOL_P2_EIS,0,0.005000000000002558,5000.0,0.02811706626667387,2.0,2.5,4.19999999999709,3.0,43.0,0.1000000000000227,1.0,2.0,16.0,0.0,3.716520309448242,32.0163406431675,-4.320296924561262,0.02810251712799072,0.0,0.0,0.0,0.0,0.0,1.023343682289124,0.09502822160720825,32.30651689204387,-7.685092474857811
5,EIS,2013-01-27 00:53:10.3,1.07035537E8,479819.0,0,0,TBA_BOL_P2_EIS,0,0.005000000000002558,5000.0,0.02108482517692778,2.0,2.5,4.19999999999709,3.0,44.0,0.1000000000000227,1.0,2.0,16.0,0.0,3.716472864151001,32.55473077297211,-5.14982920140028,0.02107688784599304,0.0,0.0,0.0,0.0,0.0,1.020262598991394,0.0928650051355362,32.95953938551247,-8.989125410211273
5,EIS,2013-01-27 00:55:18.83,1.07164067E8,608349.0,0,0,TBA_BOL_P2_EIS,0,0.005000000000002558,5000.0,0.01581138830505324,2.0,2.5,4.19999999999709,3.0,45.0,0.1000000000000227,1.0,2.0,16.0,0.0,3.71651554107666,33.54356810450554,-6.197872571647167,0.0157934632152319,0.0,0.0,0.0,0.0,0.0,1.020262598991394,0.09098763018846512,34.1113556692726,-10.46852109399333
5,EIS,2013-01-27 00:58:09.81,1.07335046E8,779328.0,0,0,TBA_BOL_P2_EIS,0,0.005000000000002558,5000.0,0.01185686853153811,2.0,2.5,4.19999999999709,3.0,46.0,0.1000000000000227,1.0,2.0,16.0,0.0,3.716461181640625,34.39214080572128,-7.384872995316982,0.01186108309775591,0.0,0.0,0.0,0.0,0.0,1.031559228897095,0.08797679096460342,35.17606712464476,-12.11885188105225
5,EIS,2013-01-27 01:01:56.42,1.07561655E8,1005937.0,0,0,TBA_BOL_P2_EIS,0,0.005000000000002558,5000.0,0.008891397052664729,2.0,2.5,4.19999999999709,3.0,47.0,0.1000000000000227,1.0,2.0,16.0,0.0,3.716288566589356,35.70021688938141,-8.550985716283321,0.00890482496470213,0.0,0.0,0.0,0.0,0.0,1.04372239112854,0.08529464155435562,36.71001011534827,-13.46983220850234
5,EIS,2013-01-27 01:06:58.47,1.07863703E8,1307985.0,0,0,TBA_BOL_P2_EIS,0,0.005000000000002558,5000.0,0.00666760716271142,2.0,2.5,4.19999999999709,3.0,48.0,0.1000000000000227,1.0,2.0,16.0,0.0,3.716411352157593,36.76075860857964,-9.77909006178379,0.006673547904938459,0.0,0.0,0.0,0.0,0.0,1.035762906074524,0.08168639242649078,38.03924257808831,-14.8968100703496
5,EIS,2013-01-27 01:13:40.65,1.08265892E8,1710174.0,0,0,TBA_BOL_P2_EIS,0,0.005000000000002558,5000.0,0.005000000001452065,2.0,2.5,4.19999999999709,3.0,49.0,0.1000000000000227,1.0,2.0,16.0,0.0,3.716307401657105,38.67557272315025,-11.3388616591692,0.004999466706067324,0.0,0.0,0.0,0.0,0.0,1.059628009796143,0.07887370139360428,40.30347018793691,-16.34002357837744
5,EIS,2013-01-27 01:15:10.5,1.08355737E8,1800019.0,0,0,TBA_BOL_P2_EIS,0,0.005000000000002558,5000.0,0.005000000000002558,2.0,2.5,4.19999999999709,3.0,50.0,0.1000000000000227,1.0,2.0,12.0,0.0,3.719045639038086,38.67557272315025,-11.3388616591692,0.004999466706067324,0.0,0.0,0.0,0.0,0.0,1.059628009796143,0.07887370139360428,40.30347018793691,-16.34002357837744

File: e production=ep sanyo 049=BOL Part 2=Massenalterung=2013-01-25 190910=TBA_BOL_P2_EIS=EIS00007  Format01=EISkanal 07-4.csv
Schritt,Zustand,Zeit,Programmdauer,Schrittdauer,Zyklus,Zyklusebene,Prozedur,Prozedurebene,StartFreq,EndFreq,SetFreq,AAcMax,VAcMin,VAcMax,mvIdeal,Go,AACStart,MinIntervalTime,CountOfPeriods,Status,EisError,U1,Zreal1,Zimg1,ActFreq,UIdeal,AStart,MinDuration,MinPeriods,RemTime,VRelativ,AAmplitude,Betrag,Phase
,,,,,,,,,EIS,EIS,EIS,EIS,EIS,EIS,EIS,EIS,EIS,EIS,EIS,EIS,EIS,EIS,EIS,EIS,EIS,EIS,EIS,EIS,EIS,EIS,EIS,EIS,EIS,EIS
5,EIS,2013-01-27 09:05:03.05,1.36548103E8,2498.0,0,0,TBA_BOL_P2_EIS,0,0.005000000000002558,5000.0,5000.0,2.0,2.5,4.19999999999709,3.0,1.0,0.1000000000000227,1.0,2.0,16.0,0.0,3.61623477935791,28.55732478201389,13.97800352424383,5052.63134765625,0.0,0.0,0.0,0.0,0.0,1.068327903747559,0.1008023321628571,31.79473826327012,26.08044207590865
5,EIS,2013-01-27 09:05:04.91,1.36549956E8,4351.0,0,0,TBA_BOL_P2_EIS,0,0.005000000000002558,5000.0,3749.471046686173,2.0,2.5,4.19999999999709,3.0,2.0,0.1000000000000227,1.0,2.0,16.0,0.0,3.61579966545105,28.00371125340462,10.00599004328251,3692.3076171875,0.0,0.0,0.0,0.0,0.0,0.9325457811355591,0.09407728910446167,29.7376475315541,19.66228779044468
5,EIS,2013-01-27 09:05:06.65,1.36551697E8,6092.0,0,0,TBA_BOL_P2_EIS,0,0.005000000000002558,5000.0,2811.706625986844,2.0,2.5,4.19999999999709,3.0,3.0,0.1000000000000227,1.0,2.0,16.0,0.0,3.615787982940674,27.82116457819939,7.303251419216394,2823.529296875,0.0,0.0,0.0,0.0,0.0,0.965896725654602,0.1007409617304802,28.76377374021104,14.70868098225037
5,EIS,2013-01-27 09:05:08.49,1.36553534E8,7929.0,0,0,TBA_BOL_P2_EIS,0,0.005000000000002558,5000.0,2108.482517182827,2.0,2.5,4.19999999999709,3.0,4.0,0.1000000000000227,1.0,2.0,16.0,0.0,3.616911172866821,27.85410545766354,4.874722100794315,2086.95654296875,0.0,0.0,0.0,0.0,0.0,0.9821929335594177,0.104202426970005,28.27744872521726,9.926751750259427
5,EIS,2013-01-27 09:05:10.38,1.36555427E8,9822.0,0,0,TBA_BOL_P2_EIS,0,0.005000000000002558,5000.0,1581.138830123469,2.0,2.5,4.19999999999709,3.0,5.0,0.1000000000000227,1.0,2.0,16.0,0.0,3.615414381027222,28.03743071854115,3.115438623353839,1573.7705078125,0.0,0.0,0.0,0.0,0.0,0.9970417022705078,0.106030710041523,28.20998899528058,6.340531971793098
5,EIS,2013-01-27 09:05:12.22,1.3655727E8,11665.0,0,0,TBA_BOL_P2_EIS,0,0.005000000000002558,5000.0,1185.686852866784,2.0,2.5,4.19999999999709,3.0,6.0,0.1000000000000227,1.0,2.0,16.0,0.0,3.614028692245483,28.31920422613621,1.740346779115498,1185.185180664063,0.0,0.0,0.0,0.0,0.0,1.005114793777466,0.1062765121459961,28.37263003166299,3.516669411750627
5,EIS,2013-01-27 09:05:14.16,1.36559209E8,13604.0,0,0,TBA_BOL_P2_EIS,0,0.005000000000002558,5000.0,889.139705051668,2.0,2.5,4.19999999999709,3.0,7.0,0.1000000000000227,1.0,2.0,16.0,0.0,3.613626718521118,28.67928892374039,0.6575796287506819,888.888916015625,0.0,0.0,0.0,0.0,0.0,1.010756731033325,0.1057025417685509,28.6868266655656,1.313489225067315
5,EIS,2013-01-27 09:05:16.13,1.36561178E8,15573.0,0,0,TBA_BOL_P2_EIS,0,0.005000000000002558,5000.0,666.7607161095366,2.0,2.5,4.19999999999709,3.0,8.0,0.1000000000000227,1.0,2.0,16.0,0.0,3.615832805633545,29.08994629979134,-0.1735824189381674,666.6666870117188,0.0,0.0,0.0,0.0,0.0,1.013927936553955,0.1045629158616066,29.0904641864181,-0.3418851950391399
5,EIS,2013-01-27 09:05:18.37,1.36563417E8,17812.0,0,0,TBA_BOL_P2_EIS,0,0.005000000000002558,5000.0,500.0000000237487,2.0,2.5,4.19999999999709,3.0,9.0,0.1000000000000227,1.0,2.0,16.0,0.0,3.614276885986328,29.54350039362907,-0.8160780416801572,500.0,0.0,0.0,0.0,0.0,0.0,1.016093492507935,0.1031400486826897,29.55476947766147,-1.582274946329562
5,EIS,2013-01-27 09:05:20.77,1.36565823E8,20218.0,0,0,TBA_BOL_P2_EIS,0,0.005000000000002558,5000.0,374.9471046864055,2.0,2.5,4.19999999999709,3.0,10.0,0.1000000000000227,1.0,2.0,16.0,0.0,3.613271951675415,30.01563064754009,-1.30572950001806,375.0,0.0,0.0,0.0,0.0,0.0,1.016357064247131,0.1014868021011353,30.04401791866985,-2.490890568842588
5,EIS,2013-01-27 09:05:23.57,1.36568617E8,23012.0,0,0,TBA_BOL_P2_EIS,0,0.005000000000002558,5000.0,281.1706626121886,2.0,2.5,4.19999999999709,3.0,11.0,0.1000000000000227,1.0,2.0,16.0,0.0,3.617216110229492,30.51667101681233,-1.659350818954408,281.5249328613281,0.0,0.0,0.0,0.0,0.0,1.016703009605408,0.09980150312185287,30.56175150559284,-3.112405806739844
5,EIS,2013-01-27 09:05:26.61,1.36571658E8,26053.0,0,0,TBA_BOL_P2_EIS,0,0.005000000000002558,5000.0,210.848251728341,2.0,2.5,4.19999999999709,3.0,12.0,0.1000000000000227,1.0,2.0,16.0,0.0,3.616057395935059,31.02932870388031,-1.925743534229696,210.989013671875,0.0,0.0,0.0,0.0,0.0,1.017250299453735,0.09816167503595352,31.08902906125877,-3.551338249391847
5,EIS,2013-01-27 09:05:29.31,1.36574356E8,28751.0,0,0,TBA_BOL_P2_EIS,0,0.005000000000002558,5000.0,158.1138830198906,2.0,2.5,4.19999999999709,3.0,13.0,0.1000000000000227,1.0,2.0,16.0,0.0,3.615891933441162,31.56406059861183,-2.097945660352707,157.8947296142578,0.0,0.0,0.0,0.0,0.0,1.018070578575134,0.09654929488897324,31.63370508598746,-3.802644121387857
5,EIS,2013-01-27 09:05:32.27,1.36577318E8,31713.0,0,0,TBA_BOL_P2_EIS,0,0.005000000000002558,5000.0,118.5686852923827,2.0,2.5,4.19999999999709,3.0,14.0,0.1000000000000227,1.0,2.0,16.0,0.0,3.612945795059204,32.08652511239052,-2.209847327321768,118.5185165405273,0.0,0.0,0.0,0.0,0.0,1.016406655311585,0.09480658918619156,32.16253284487175,-3.939825281551748
5,EIS,2013-01-27 09:05:34.79,1.36579834E8,34229.0,0,0,TBA_BOL_P2_EIS,0,0.005000000000002558,5000.0,88.9139705094276,2.0,2.5,4.19999999999709,3.0,15.0,0.1000000000000227,1.0,2.0,16.0,0.0,3.6129150390625,32.6024517416954,-2.252205274999142,88.88888549804688,0.0,0.0,0.0,0.0,0.0,1.016330122947693,0.09329792857170105,32.68015128746629,-3.951763320259488
5,EIS,2013-01-27 09:05:37.51,1.36582558E8,36953.0,0,0,TBA_BOL_P2_EIS,0,0.005000000000002558,5000.0,66.67607161414344,2.0,2.5,4.19999999999709,3.0,16.0,0.1000000000000227,1.0,2.0,16.0,0.0,3.615922689437866,33.11723470687866,-2.258545951917768,66.66666412353516,0.0,0.0,0.0,0.0,0.0,1.015298128128052,0.09175994992256165,33.19416009553243,-3.901445496532688
5,EIS,2013-01-27 09:05:40.88,1.36585932E8,40327.0,0,0,TBA_BOL_P2_EIS,0,0.005000000000002558,5000.0,50.00000000477303,2.0,2.5,4.19999999999709,3.0,17.0,0.1000000000000227,1.0,2.0,16.0,0.0,3.612874746322632,33.6151160299778,-2.210983075201511,50.0,0.0,0.0,0.0,0.0,0.0,1.015158176422119,0.0904030129313469,33.6877495815279,-3.763122295404173
5,EIS,2013-01-27 09:05:43.89,1.36588939E8,43334.0,0,0,TBA_BOL_P2_EIS,0,0.005000000000002558,5000.0,37.49471047043335,2.0,2.5,4.19999999999709,3.0,18.0,0.1000000000000227,1.0,2.0,16.0,0.0,3.617776393890381,34.08895060420036,-2.10311939008534,37.5,0.0,0.0,0.0,0.0,0.0,1.013963580131531,0.0890645757317543,34.1537650115788,-3.530391096839594
5,EIS,2013-01-27 09:05:47.24,1.36592288E8,46683.0,0,0,TBA_BOL_P2_EIS,0,0.005000000000002558,5000.0,28.11706626255182,2.0,2.5,4.19999999999709,3.0,19.0,0.1000000000000227,1.0,2.0,16.0,0.0,3.615927457809448,34.51452404260635,-1.957618864253163,28.1030445098877,0.0,0.0,0.0,0.0,0.0,1.012231588363648,0.08784191310405731,34.56999626132892,-3.246263905060914
5,EIS,2013-01-27 09:05:49.75,1.36594799E8,49194.0,0,0,TBA_BOL_P2_EIS,0,0.005000000000002558,5000.0,21.08482517383527,2.0,2.5,4.19999999999709,3.0,20.0,0.1000000000000227,1.0,2.0,16.0,0.0,3.615913152694702,34.8973274230957,-1.784737803973258,21.05263137817383,0.0,0.0,0.0,0.0,0.0,1.010377645492554,0.08674522489309311,34.94293562800158,-2.927700686796015
5,EIS,2013-01-27 09:05:52.61,1.36597654E8,52049.0,0,0,TBA_BOL_P2_EIS,0,0.005000000000002558,5000.0,15.81138830273994,2.0,2.5,4.19999999999709,3.0,21.0,0.1000000000000227,1.0,2.0,16.0,0.0,3.61881685256958,35.17867252230644,-1.589821535162628,15.83113479614258,0.0,0.0,0.0,0.0,0.0,1.007772564888001,0.08585415035486221,35.21457841497613,-2.587594124644966
5,EIS,2013-01-27 09:05:55.79,1.36600835E8,55230.0,0,0,TBA_BOL_P2_EIS,0,0.005000000000002558,5000.0,11.85686852980871,2.0,2.5,4.19999999999709,3.0,22.0,0.1000000000000227,1.0,2.0,16.0,0.0,3.618088722229004,35.45880317687988,-1.429456169717014,11.85770797729492,0.0,0.0,0.0,0.0,0.0,1.008565664291382,0.08526066690683365,35.48760442296043,-2.30852352081638
5,EIS,2013-01-27 09:05:59.14,1.36604182E8,58577.0,0,0,TBA_BOL_P2_EIS,0,0.005000000000002558,5000.0,8.891397051367676,2.0,2.5,4.19999999999709,3.0,23.0,0.1000000000000227,1.0,2.0,16.0,0.0,3.614657640457153,35.67691147327423,-1.260946271941066,8.902076721191406,0.0,0.0,0.0,0.0,0.0,1.005602121353149,0.08450630307197571,35.6991876346292,-2.024189775202103
5,EIS,2013-01-27 09:06:02.29,1.36607342E8,61737.0,0,0,TBA_BOL_P2_EIS,0,0.005000000000002558,5000.0,6.667607161740307,2.0,2.5,4.19999999999709,3.0,24.0,0.1000000000000227,1.0,2.0,16.0,0.0,3.615955829620361,35.88045760989189,-1.122058602049947,6.666666507720947,0.0,0.0,0.0,0.0,0.0,1.005122780799866,0.08399823307991028,35.89799790800316,-1.79117775222403
5,EIS,2013-01-27 09:06:04.79,1.3660984E8,64235.0,0,0,TBA_BOL_P2_EIS,0,0.005000000000002558,5000.0,5.00000000072032,2.0,2.5,4.19999999999709,3.0,25.0,0.1000000000000227,1.0,2.0,16.0,0.0,3.613007307052612,36.02586686611176,-0.9966418147087097,5.0,0.0,0.0,0.0,0.0,0.0,1.004117369651794,0.08358439058065414,36.03965008660452,-1.584661624008732
5,EIS,2013-01-27 09:06:07.87,1.36612922E8,67317.0,0,0,TBA_BOL_P2_EIS,0,0.005000000000002558,5000.0,3.749471047223778,2.0,2.5,4.19999999999709,3.0,26.0,0.1000000000000227,1.0,2.0,16.0,0.0,3.613451719284058,36.19139641523361,-0.8973815129138529,3.75,0.0,0.0,0.0,0.0,0.0,1.004804968833923,0.08326532691717148,36.20252018939937,-1.420382885355139
5,EIS,2013-01-27 09:06:10.66,1.36615709E8,70104.0,0,0,TBA_BOL_P2_EIS,0,0.005000000000002558,5000.0,2.811706626391242,2.0,2.5,4.19999999999709,3.0,27.0,0.1000000000000227,1.0,2.0,16.0,0.0,3.616856575012207,36.20661422610283,-0.8544286247342825,2.808988809585571,0.0,0.0,0.0,0.0,0.0,1.0003901720047,0.08286704123020172,36.21669452055357,-1.351854364078463
5,EIS,2013-01-27 09:06:13.39,1.36618434E8,72829.0,0,0,TBA_BOL_P2_EIS,0,0.005000000000002558,5000.0,2.108482517483935,2.0,2.5,4.19999999999709,3.0,28.0,0.1000000000000227,1.0,2.0,16.0,0.0,3.614099502563477,36.33522242307663,-0.826200470328331,2.106741666793823,0.0,0.0,0.0,0.0,0.0,1.003055572509766,0.0827953964471817,36.34461439814186,-1.302583031301765
5,EIS,2013-01-27 09:06:16.84,1.3662189E8,76285.0,0,0,TBA_BOL_P2_EIS,0,0.005000000000002558,5000.0,1.581138830350028,2.0,2.5,4.19999999999709,3.0,29.0,0.1000000000000227,1.0,2.0,16.0,0.0,3.614459037780762,36.44464164972305,-0.8027341682463884,1.582278490066528,0.0,0.0,0.0,0.0,0.0,1.002830028533936,0.08252956718206406,36.45348113862565,-1.261799872701886
5,EIS,2013-01-27 09:06:20.45,1.36625497E8,79892.0,0,0,TBA_BOL_P2_EIS,0,0.005000000000002558,5000.0,1.185686853037623,2.0,2.5,4.19999999999709,3.0,30.0,0.1000000000000227,1.0,2.0,16.0,0.0,3.615894317626953,36.53740882873535,-0.7585696876049042,1.186708807945252,0.0,0.0,0.0,0.0,0.0,1.003333330154419,0.0823635682463646,36.54528248473071,-1.189372751461633
5,EIS,2013-01-27 09:06:24.7,1.36629752E8,84147.0,0,0,TBA_BOL_P2_EIS,0,0.005000000000002558,5000.0,0.8891397051802414,2.0,2.5,4.19999999999709,3.0,31.0,0.1000000000000227,1.0,2.0,16.0,0.0,3.613203525543213,36.68565303087235,-0.8108941838145256,0.8886256217956543,0.0,0.0,0.0,0.0,0.0,1.003988146781921,0.08208192139863968,36.69461387838237,-1.266251139955784
5,EIS,2013-01-27 09:06:29.25,1.36634303E8,88698.0,0,0,TBA_BOL_P2_EIS,0,0.005000000000002558,5000.0,0.6667607162062268,2.0,2.5,4.19999999999709,3.0,32.0,0.1000000000000227,1.0,2.0,16.0,0.0,3.613075733184815,36.76341846585274,-0.7802190957590938,0.6672598123550415,0.0,0.0,0.0,0.0,0.0,1.003988146781921,0.08170222491025925,36.77169671270531,-1.215788777675698
5,EIS,2013-01-27 09:06:35.01,1.36640053E8,94448.0,0,0,TBA_BOL_P2_EIS,0,0.005000000000002558,5000.0,0.5000000000964064,2.0,2.5,4.19999999999709,3.0,33.0,0.1000000000000227,1.0,2.0,16.0,0.0,3.61397910118103,36.82312369346619,-0.814391823951155,0.5,0.0,0.0,0.0,0.0,0.0,1.002213716506958,0.08163093775510788,36.83212826581439,-1.266964996797469
5,EIS,2013-01-27 09:06:43.18,1.36648224E8,102619.0,0,0,TBA_BOL_P2_EIS,0,0.005000000000002558,5000.0,0.3749471047408406,2.0,2.5,4.19999999999709,3.0,34.0,0.1000000000000227,1.0,2.0,16.0,0.0,3.613893985748291,37.06391900777817,-0.9473994723521173,0.375,0.0,0.0,0.0,0.0,0.0,1.002213716506958,0.08141729235649109,37.07602537999628,-1.464231931458926
5,EIS,2013-01-27 09:06:51.9,1.36656953E8,111348.0,0,0,TBA_BOL_P2_EIS,0,0.005000000000002558,5000.0,0.2811706626530395,2.0,2.5,4.19999999999709,3.0,35.0,0.1000000000000227,1.0,2.0,16.0,0.0,3.615880012512207,37.04316914081574,-1.151261385530233,0.2815315425395966,0.0,0.0,0.0,0.0,0.0,1.000041246414185,0.08095084875822067,37.06105479848338,-1.780117486263407
5,EIS,2013-01-27 09:07:03.4,1.36668447E8,122842.0,0,0,TBA_BOL_P2_EIS,0,0.005000000000002558,5000.0,0.2108482517589891,2.0,2.5,4.19999999999709,3.0,36.0,0.1000000000000227,1.0,2.0,16.0,0.0,3.615381240844727,37.26541250944138,-1.296371803618968,0.2106741517782211,0.0,0.0,0.0,0.0,0.0,1.006319642066956,0.0809633806347847,37.28795448067831,-1.992375429415915
5,EIS,2013-01-27 09:07:17.52,1.36682564E8,136959.0,0,0,TBA_BOL_P2_EIS,0,0.005000000000002558,5000.0,0.1581138830429154,2.0,2.5,4.19999999999709,3.0,37.0,0.1000000000000227,1.0,2.0,16.0,0.0,3.615494728088379,37.41707652807236,-1.53118500020355,0.158361479640007,0.0,0.0,0.0,0.0,0.0,1.004272699356079,0.08045253157615662,37.44839306850918,-2.343355596032779
5,EIS,2013-01-27 09:07:36.36,1.36701406E8,155801.0,0,0,TBA_BOL_P2_EIS,0,0.005000000000002558,5000.0,0.1185686853096968,2.0,2.5,4.19999999999709,3.0,38.0,0.1000000000000227,1.0,2.0,16.0,0.0,3.615165948867798,37.47355565428734,-1.823542988859117,0.1186708882451057,0.0,0.0,0.0,0.0,0.0,1.002040505409241,0.08012498915195465,37.51789816084784,-2.785936949225288
5,EIS,2013-01-27 09:08:00.51,1.36725554E8,179949.0,0,0,TBA_BOL_P2_EIS,0,0.005000000000002558,5000.0,0.08891397052241246,2.0,2.5,4.19999999999709,3.0,39.0,0.1000000000000227,1.0,2.0,16.0,0.0,3.615759611129761,37.73199766874313,-2.2175966296345,0.08877840638160706,0.0,0.0,0.0,0.0,0.0,1.007285237312317,0.07994937896728516,37.79710812866688,-3.363536066168308
5,EIS,2013-01-27 09:08:32.26,1.36757304E8,211699.0,0,0,TBA_BOL_P2_EIS,0,0.005000000000002558,5000.0,0.06667607162387412,2.0,2.5,4.19999999999709,3.0,40.0,0.1000000000000227,1.0,2.0,16.0,0.0,3.615506410598755,38.12767192721367,-2.598263323307037,0.06658380478620529,0.0,0.0,0.0,0.0,0.0,1.011047124862671,0.07936815917491913,38.21610051911557,-3.898473428045691
5,EIS,2013-01-27 09:09:14.72,1.36799765E8,254160.0,0,0,TBA_BOL_P2_EIS,0,0.005000000000002558,5000.0,0.05000000001206217,2.0,2.5,4.19999999999709,3.0,41.0,0.1000000000000227,1.0,2.0,16.0,0.0,3.615445137023926,38.25345635414124,-3.116681007668376,0.04997334629297257,0.0,0.0,0.0,0.0,0.0,1.004183650016785,0.07849229127168655,38.38021135359304,-4.657856407866348
5,EIS,2013-01-27 09:10:09.95,1.36855E8,309395.0,0,0,TBA_BOL_P2_EIS,0,0.005000000000002558,5000.0,0.03749471047592579,2.0,2.5,4.19999999999709,3.0,42.0,0.1000000000000227,1.0,2.0,16.0,0.0,3.615392923355103,38.69370743632317,-3.829196328297257,0.03744009509682655,0.0,0.0,0.0,0.0,0.0,1.013135075569153,0.07816854119300842,38.88271775085013,-5.651687755824241
5,EIS,2013-01-27 09:11:23.31,1.36928361E8,382756.0,0,0,TBA_BOL_P2_EIS,0,0.005000000000002558,5000.0,0.02811706626667387,2.0,2.5,4.19999999999709,3.0,43.0,0.1000000000000227,1.0,2.0,16.0,0.0,3.615435600280762,39.25260528922081,-4.715056624263525,0.02810251712799072,0.0,0.0,0.0,0.0,0.0,1.016894936561585,0.07716458290815353,39.53477938426659,-6.849599666209542
5,EIS,2013-01-27 09:12:59.78,1.37024832E8,479227.0,0,0,TBA_BOL_P2_EIS,0,0.005000000000002558,5000.0,0.02108482517692778,2.0,2.5,4.19999999999709,3.0,44.0,0.1000000000000227,1.0,2.0,16.0,0.0,3.615194320678711,39.84258696436882,-5.541283171623945,0.02107688784599304,0.0,0.0,0.0,0.0,0.0,1.017205476760864,0.07586164027452469,40.22608053492149,-7.917871447236394
5,EIS,2013-01-27 09:15:08.38,1.37153429E8,607824.0,0,0,TBA_BOL_P2_EIS,0,0.005000000000002558,5000.0,0.01581138830505324,2.0,2.5,4.19999999999709,3.0,45.0,0.1000000000000227,1.0,2.0,16.0,0.0,3.615154266357422,40.64248502254486,-6.770779844373465,0.0157934632152319,0.0,0.0,0.0,0.0,0.0,1.024174094200134,0.07457105815410614,41.20260972931283,-9.458251571239089
5,EIS,2013-01-27 09:17:59.45,1.37324489E8,778884.0,0,0,TBA_BOL_P2_EIS,0,0.005000000000002558,5000.0,0.01185686853153811,2.0,2.5,4.19999999999709,3.0,46.0,0.1000000000000227,1.0,2.0,16.0,0.0,3.615340948104858,41.81152954697609,-8.076193742454052,0.01186108309775591,0.0,0.0,0.0,0.0,0.0,1.03376567363739,0.07282711565494537,42.58437399356626,-10.93245141579246
5,EIS,2013-01-27 09:21:45.98,1.37551025E8,1005420.0,0,0,TBA_BOL_P2_EIS,0,0.005000000000002558,5000.0,0.008891397052664729,2.0,2.5,4.19999999999709,3.0,47.0,0.1000000000000227,1.0,2.0,16.0,0.0,3.615340948104858,43.39314624667168,-9.447411634027958,0.00890482496470213,0.0,0.0,0.0,0.0,0.0,1.042711734771729,0.07043815404176712,44.40966930490686,-12.28257377374393
5,EIS,2013-01-27 09:26:48.22,1.37853269E8,1307664.0,0,0,TBA_BOL_P2_EIS,0,0.005000000000002558,5000.0,0.00666760716271142,2.0,2.5,4.19999999999709,3.0,48.0,0.1000000000000227,1.0,2.0,16.0,0.0,3.615277051925659,45.22548243403435,-10.86289156228304,0.006673547904938459,0.0,0.0,0.0,0.0,0.0,1.047330498695374,0.0675525814294815,46.51179070392391,-13.5062452598504
5,EIS,2013-01-27 09:33:30.62,1.38255667E8,1710062.0,0,0,TBA_BOL_P2_EIS,0,0.005000000000002558,5000.0,0.005000000001452065,2.0,2.5,4.19999999999709,3.0,49.0,0.1000000000000227,1.0,2.0,16.0,0.0,3.615466356277466,46.9738282263279,-12.39228248596191,0.004999466706067324,0.0,0.0,0.0,0.0,0.0,1.044527292251587,0.06450226902961731,48.58095515170135,-14.77863349441032
5,EIS,2013-01-27 09:35:00.56,1.38345617E8,1800012.0,0,0,TBA_BOL_P2_EIS,0,0.005000000000002558,5000.0,0.005000000000002558,2.0,2.5,4.19999999999709,3.0,50.0,0.1000000000000227,1.0,2.0,12.0,0.0,3.618046045303345,46.9738282263279,-12.39228248596191,0.004999466706067324,0.0,0.0,0.0,0.0,0.0,1.044527292251587,0.06450226902961731,48.58095515170135,-14.77863349441032
