Repository: umerghafoor/battery-degradation-trajectory-prediction

# Time-Series Data Analysis with Python

This repository contains Python scripts for reading, analyzing, and visualizing time-series data, specifically related to a battery or energy storage system. The code uses pandas for data manipulation, matplotlib for plotting, and includes various functions for data processing.

## Prerequisites

Before running the scripts, ensure you have the following installed:

- Python (3.x recommended)
- Pandas
- Matplotlib

You can install the required dependencies using:

```
pip install pandas matplotlib pandas numpy
```

File: e production=ep sanyo 049=BOL Part 2=Massenalterung=2013-01-25 190910=TBA_BOL_P2_EIS=EIS00008  Format01=EISkanal 07-4.csv
Schritt,Zustand,Zeit,Programmdauer,Schrittdauer,Zyklus,Zyklusebene,Prozedur,Prozedurebene,StartFreq,EndFreq,SetFreq,AAcMax,VAcMin,VAcMax,mvIdeal,Go,AACStart,MinIntervalTime,CountOfPeriods,Status,EisError,U1,Zreal1,Zimg1,ActFreq,UIdeal,AStart,MinDuration,MinPeriods,RemTime,VRelativ,AAmplitude,Betrag,Phase
,,,,,,,,,EIS,EIS,EIS,EIS,EIS,EIS,EIS,EIS,EIS,EIS,EIS,EIS,EIS,EIS,EIS,EIS,EIS,EIS,EIS,EIS,EIS,EIS,EIS,EIS,EIS,EIS
5,EIS,2013-01-27 12:34:06.3,1.49091162E8,2441.0,0,0,TBA_BOL_P2_EIS,0,0.005000000000002558,5000.0,5000.0,2.0,2.5,4.19999999999709,3.0,1.0,0.1000000000000227,1.0,2.0,16.0,0.0,3.616795301437378,29.78250756859779,12.85766251385212,5052.63134765625,0.0,0.0,0.0,0.0,0.0,1.089234471321106,0.1007324233651161,32.43943961284822,23.35075583841535
5,EIS,2013-01-27 12:34:08.07,1.49092938E8,4217.0,0,0,TBA_BOL_P2_EIS,0,0.005000000000002558,5000.0,3749.471046686173,2.0,2.5,4.19999999999709,3.0,2.0,0.1000000000000227,1.0,2.0,16.0,0.0,3.617369890213013,29.35047820210457,8.791620843112469,3692.3076171875,0.0,0.0,0.0,0.0,0.0,0.9418433308601379,0.09222029894590378,30.63891590348794,16.67502297204919
5,EIS,2013-01-27 12:34:09.72,1.49094587E8,5866.0,0,0,TBA_BOL_P2_EIS,0,0.005000000000002558,5000.0,2811.706625986844,2.0,2.5,4.19999999999709,3.0,3.0,0.1000000000000227,1.0,2.0,16.0,0.0,3.617045879364014,29.30736914277077,5.930574145168066,2823.529296875,0.0,0.0,0.0,0.0,0.0,0.9747885465621948,0.09780029952526093,29.90139788977103,11.43976839997049
5,EIS,2013-01-27 12:34:11.46,1.49096322E8,7601.0,0,0,TBA_BOL_P2_EIS,0,0.005000000000002558,5000.0,2108.482517182827,2.0,2.5,4.19999999999709,3.0,4.0,0.1000000000000227,1.0,2.0,16.0,0.0,3.617984533309937,29.53029610216618,3.288809675723314,2086.95654296875,0.0,0.0,0.0,0.0,0.0,0.9929229617118835,0.1002518087625504,29.71287022426259,6.354883153733681
5,EIS,2013-01-27 12:34:13.29,1.49098154E8,9433.0,0,0,TBA_BOL_P2_EIS,0,0.005000000000002558,5000.0,1581.138830123469,2.0,2.5,4.19999999999709,3.0,5.0,0.1000000000000227,1.0,2.0,16.0,0.0,3.616816520690918,29.92996759712696,1.296854577958584,1573.7705078125,0.0,0.0,0.0,0.0,0.0,1.007607221603394,0.1009018123149872,29.95805054006632,2.481053311676078
5,EIS,2013-01-27 12:34:15.44,1.49100311E8,11590.0,0,0,TBA_BOL_P2_EIS,0,0.005000000000002558,5000.0,1185.686852866784,2.0,2.5,4.19999999999709,3.0,6.0,0.1000000000000227,1.0,2.0,16.0,0.0,3.616818904876709,30.49269132316113,-0.3678772191051394,1185.185180664063,0.0,0.0,0.0,0.0,0.0,1.017456412315369,0.1000943779945374,30.49491035859683,-0.6912079117455505
5,EIS,2013-01-27 12:34:17.45,1.49102311E8,13590.0,0,0,TBA_BOL_P2_EIS,0,0.005000000000002558,5000.0,889.139705051668,2.0,2.5,4.19999999999709,3.0,7.0,0.1000000000000227,1.0,2.0,16.0,0.0,3.616587162017822,31.17968700826168,-1.782944076694548,888.888916015625,0.0,0.0,0.0,0.0,0.0,1.023961424827576,0.0983612984418869,31.23062233632663,-3.272773185170081
5,EIS,2013-01-27 12:34:19.53,1.49104391E8,15670.0,0,0,TBA_BOL_P2_EIS,0,0.005000000000002558,5000.0,666.7607161095366,2.0,2.5,4.19999999999709,3.0,8.0,0.1000000000000227,1.0,2.0,16.0,0.0,3.614440202713013,31.98070451617241,-2.9891487210989,666.6666870117188,0.0,0.0,0.0,0.0,0.0,1.028334856033325,0.09604593366384506,32.12009451154154,-5.339765770499071
5,EIS,2013-01-27 12:34:22.09,1.49106957E8,18236.0,0,0,TBA_BOL_P2_EIS,0,0.005000000000002558,5000.0,500.0000000237487,2.0,2.5,4.19999999999709,3.0,9.0,0.1000000000000227,1.0,2.0,16.0,0.0,3.615437984466553,32.88684412837029,-4.054485820233822,500.0,0.0,0.0,0.0,0.0,0.0,1.031663537025452,0.09340313076972961,33.13583214575192,-7.028299095014518
5,EIS,2013-01-27 12:34:24.5,1.4910936E8,20639.0,0,0,TBA_BOL_P2_EIS,0,0.005000000000002558,5000.0,374.9471046864055,2.0,2.5,4.19999999999709,3.0,10.0,0.1000000000000227,1.0,2.0,16.0,0.0,3.619391441345215,33.90023112297058,-4.995889496058226,375.0,0.0,0.0,0.0,0.0,0.0,1.033639073371887,0.09049446135759354,34.26637684449088,-8.383357595754205
5,EIS,2013-01-27 12:34:27.24,1.49112106E8,23385.0,0,0,TBA_BOL_P2_EIS,0,0.005000000000002558,5000.0,281.1706626121886,2.0,2.5,4.19999999999709,3.0,11.0,0.1000000000000227,1.0,2.0,16.0,0.0,3.61562705039978,35.01216694712639,-5.900452844798565,281.5249328613281,0.0,0.0,0.0,0.0,0.0,1.033639073371887,0.08753730356693268,35.50587526184972,-9.565931465520407
5,EIS,2013-01-27 12:34:30.77,1.4911564E8,26919.0,0,0,TBA_BOL_P2_EIS,0,0.005000000000002558,5000.0,210.848251728341,2.0,2.5,4.19999999999709,3.0,12.0,0.1000000000000227,1.0,2.0,16.0,0.0,3.614719152450562,36.21048852801323,-6.763031706213951,210.989013671875,0.0,0.0,0.0,0.0,0.0,1.037471413612366,0.08449234068393707,36.83664041815791,-10.57924263327732
5,EIS,2013-01-27 12:34:33.63,1.49118497E8,29776.0,0,0,TBA_BOL_P2_EIS,0,0.005000000000002558,5000.0,158.1138830198906,2.0,2.5,4.19999999999709,3.0,13.0,0.1000000000000227,1.0,2.0,16.0,0.0,3.614149332046509,37.53706067800522,-7.634147070348263,157.8947296142578,0.0,0.0,0.0,0.0,0.0,1.040402770042419,0.08148198574781418,38.30549733177759,-11.49581645493163
5,EIS,2013-01-27 12:34:36.81,1.49121676E8,32955.0,0,0,TBA_BOL_P2_EIS,0,0.005000000000002558,5000.0,118.5686852923827,2.0,2.5,4.19999999999709,3.0,14.0,0.1000000000000227,1.0,2.0,16.0,0.0,3.613983869552612,38.96017000079155,-8.540480397641659,118.5185165405273,0.0,0.0,0.0,0.0,0.0,1.040595769882202,0.07826917618513107,39.88526860775892,-12.36426754825516
5,EIS,2013-01-27 12:34:39.24,1.49124102E8,35381.0,0,0,TBA_BOL_P2_EIS,0,0.005000000000002558,5000.0,88.9139705094276,2.0,2.5,4.19999999999709,3.0,15.0,0.1000000000000227,1.0,2.0,16.0,0.0,3.619668245315552,40.55443778634071,-9.521500207483768,88.88888549804688,0.0,0.0,0.0,0.0,0.0,1.044820547103882,0.07524420320987701,41.65718893986195,-13.21277835799265
5,EIS,2013-01-27 12:34:42.04,1.49126909E8,38188.0,0,0,TBA_BOL_P2_EIS,0,0.005000000000002558,5000.0,66.67607161414344,2.0,2.5,4.19999999999709,3.0,16.0,0.1000000000000227,1.0,2.0,16.0,0.0,3.615071535110474,42.35104098916054,-10.53931284695864,66.66666412353516,0.0,0.0,0.0,0.0,0.0,1.047560930252075,0.07200931012630463,43.64272892649751,-13.97453896948719
5,EIS,2013-01-27 12:34:46.03,1.49130899E8,42178.0,0,0,TBA_BOL_P2_EIS,0,0.005000000000002558,5000.0,50.00000000477303,2.0,2.5,4.19999999999709,3.0,17.0,0.1000000000000227,1.0,2.0,16.0,0.0,3.61382532119751,44.40769553184509,-11.56736817210913,50.0,0.0,0.0,0.0,0.0,0.0,1.051707983016968,0.06875479221343994,45.88951327785617,-14.60003613916342
5,EIS,2013-01-27 12:34:48.78,1.49133643E8,44922.0,0,0,TBA_BOL_P2_EIS,0,0.005000000000002558,5000.0,37.49471047043335,2.0,2.5,4.19999999999709,3.0,18.0,0.1000000000000227,1.0,2.0,16.0,0.0,3.616502046585083,46.64186388254166,-12.5791197642684,37.5,0.0,0.0,0.0,0.0,0.0,1.052724242210388,0.06537528336048126,48.30836077209096,-15.09333446365781
5,EIS,2013-01-27 12:34:51.81,1.4913668E8,47959.0,0,0,TBA_BOL_P2_EIS,0,0.005000000000002558,5000.0,28.11706626255182,2.0,2.5,4.19999999999709,3.0,19.0,0.1000000000000227,1.0,2.0,16.0,0.0,3.616896867752075,49.1739995777607,-13.55045754462481,28.1030445098877,0.0,0.0,0.0,0.0,0.0,1.055853486061096,0.06210070103406906,51.00683419057168,-15.40615278139012
5,EIS,2013-01-27 12:34:54.57,1.49139441E8,50720.0,0,0,TBA_BOL_P2_EIS,0,0.005000000000002558,5000.0,21.08482517383527,2.0,2.5,4.19999999999709,3.0,20.0,0.1000000000000227,1.0,2.0,16.0,0.0,3.614648103713989,51.86489224433899,-14.44335468113422,21.05263137817383,0.0,0.0,0.0,0.0,0.0,1.055218458175659,0.05879916623234749,53.83843926014379,-15.5614764602069
5,EIS,2013-01-27 12:34:57.46,1.49142328E8,53607.0,0,0,TBA_BOL_P2_EIS,0,0.005000000000002558,5000.0,15.81138830273994,2.0,2.5,4.19999999999709,3.0,21.0,0.1000000000000227,1.0,2.0,16.0,0.0,3.613853693008423,54.66959625482559,-15.19580464810133,15.83113479614258,0.0,0.0,0.0,0.0,0.0,1.055218458175659,0.05572908371686935,56.74219975969754,-15.53365112791653
5,EIS,2013-01-27 12:35:01.07,1.49145932E8,57211.0,0,0,TBA_BOL_P2_EIS,0,0.005000000000002558,5000.0,11.85686852980871,2.0,2.5,4.19999999999709,3.0,22.0,0.1000000000000227,1.0,2.0,16.0,0.0,3.616913318634033,57.81605839729309,-15.78864082694054,11.85770797729492,0.0,0.0,0.0,0.0,0.0,1.056763052940369,0.05289712175726891,59.93311094678938,-15.27414125102223
5,EIS,2013-01-27 12:35:04.36,1.49149222E8,60501.0,0,0,TBA_BOL_P2_EIS,0,0.005000000000002558,5000.0,8.891397051367676,2.0,2.5,4.19999999999709,3.0,23.0,0.1000000000000227,1.0,2.0,16.0,0.0,3.619982719421387,61.04134768247604,-16.30771346390247,8.902076721191406,0.0,0.0,0.0,0.0,0.0,1.053537487983704,0.05002379417419434,63.18217822548468,-14.9577218148188
5,EIS,2013-01-27 12:35:07.74,1.49152608E8,63887.0,0,0,TBA_BOL_P2_EIS,0,0.005000000000002558,5000.0,6.667607161740307,2.0,2.5,4.19999999999709,3.0,24.0,0.1000000000000227,1.0,2.0,16.0,0.0,3.618715286254883,64.32026624679565,-16.50000177323818,6.666666507720947,0.0,0.0,0.0,0.0,0.0,1.050521492958069,0.04746124148368835,66.40291189833079,-14.38776833676093
5,EIS,2013-01-27 12:35:10.52,1.49155382E8,66661.0,0,0,TBA_BOL_P2_EIS,0,0.005000000000002558,5000.0,5.00000000072032,2.0,2.5,4.19999999999709,3.0,25.0,0.1000000000000227,1.0,2.0,16.0,0.0,3.614565372467041,67.75432080030441,-16.31010510027409,5.0,0.0,0.0,0.0,0.0,0.0,1.049943566322327,0.04519787430763245,69.68979491654318,-13.53496091099805
5,EIS,2013-01-27 12:35:13.55,1.49158411E8,69690.0,0,0,TBA_BOL_P2_EIS,0,0.005000000000002558,5000.0,3.749471047223778,2.0,2.5,4.19999999999709,3.0,26.0,0.1000000000000227,1.0,2.0,16.0,0.0,3.61393404006958,71.32360339164734,-15.68241603672504,3.75,0.0,0.0,0.0,0.0,0.0,1.047922730445862,0.04304919019341469,73.02735496731475,-12.40069332624262
5,EIS,2013-01-27 12:35:16.75,1.49161619E8,72898.0,0,0,TBA_BOL_P2_EIS,0,0.005000000000002558,5000.0,2.811706626391242,2.0,2.5,4.19999999999709,3.0,27.0,0.1000000000000227,1.0,2.0,16.0,0.0,3.614879846572876,74.30940866470337,-14.64445888996124,2.808988809585571,0.0,0.0,0.0,0.0,0.0,1.037497878074646,0.04109515994787216,75.73868491256144,-11.14864748588298
5,EIS,2013-01-27 12:35:19.38,1.49164241E8,75520.0,0,0,TBA_BOL_P2_EIS,0,0.005000000000002558,5000.0,2.108482517483935,2.0,2.5,4.19999999999709,3.0,28.0,0.1000000000000227,1.0,2.0,16.0,0.0,3.614002704620361,76.32214576005936,-13.24403565376997,2.106741666793823,0.0,0.0,0.0,0.0,0.0,1.022466063499451,0.03959837183356285,77.46272919164039,-9.844396482527372
5,EIS,2013-01-27 12:35:22.83,1.49167695E8,78974.0,0,0,TBA_BOL_P2_EIS,0,0.005000000000002558,5000.0,1.581138830350028,2.0,2.5,4.19999999999709,3.0,29.0,0.1000000000000227,1.0,2.0,16.0,0.0,3.614421129226685,79.00091260671616,-11.5309888496995,1.582278490066528,0.0,0.0,0.0,0.0,0.0,1.029832243919373,0.03869706392288208,79.83801034931093,-8.304262284058495
5,EIS,2013-01-27 12:35:26.09,1.49170961E8,82240.0,0,0,TBA_BOL_P2_EIS,0,0.005000000000002558,5000.0,1.185686853037623,2.0,2.5,4.19999999999709,3.0,30.0,0.1000000000000227,1.0,2.0,16.0,0.0,3.613792181015015,81.28581941127777,-10.1523594930768,1.186708807945252,0.0,0.0,0.0,0.0,0.0,1.027831196784973,0.03764151036739349,81.91736592829693,-7.119208729134698
5,EIS,2013-01-27 12:35:30.31,1.49175179E8,86458.0,0,0,TBA_BOL_P2_EIS,0,0.005000000000002558,5000.0,0.8891397051802414,2.0,2.5,4.19999999999709,3.0,31.0,0.1000000000000227,1.0,2.0,16.0,0.0,3.614459037780762,83.14819633960724,-8.830446749925613,0.8886256217956543,0.0,0.0,0.0,0.0,0.0,1.019969463348389,0.03659486398100853,83.61578406218905,-6.062163415524992
5,EIS,2013-01-27 12:35:34.87,1.49179737E8,91016.0,0,0,TBA_BOL_P2_EIS,0,0.005000000000002558,5000.0,0.6667607162062268,2.0,2.5,4.19999999999709,3.0,32.0,0.1000000000000227,1.0,2.0,16.0,0.0,3.616878032684326,84.26149189472198,-7.590954657644033,0.6672598123550415,0.0,0.0,0.0,0.0,0.0,1.011042594909668,0.03585141524672508,84.60272814123891,-5.14776966089994
5,EIS,2013-01-27 12:35:40.67,1.49185538E8,96817.0,0,0,TBA_BOL_P2_EIS,0,0.005000000000002558,5000.0,0.5000000000964064,2.0,2.5,4.19999999999709,3.0,33.0,0.1000000000000227,1.0,2.0,16.0,0.0,3.615194320678711,85.7744961977005,-6.647372152656317,0.5,0.0,0.0,0.0,0.0,0.0,1.017069697380066,0.03546610847115517,86.03169040824287,-4.431464252447768
5,EIS,2013-01-27 12:35:48.31,1.49193176E8,104455.0,0,0,TBA_BOL_P2_EIS,0,0.005000000000002558,5000.0,0.3749471047408406,2.0,2.5,4.19999999999709,3.0,34.0,0.1000000000000227,1.0,2.0,16.0,0.0,3.616511344909668,86.64008975028992,-5.92714874073863,0.375,0.0,0.0,0.0,0.0,0.0,1.009524345397949,0.03487428277730942,86.84259464184288,-3.913572854784434
5,EIS,2013-01-27 12:35:57.09,1.4920196E8,113239.0,0,0,TBA_BOL_P2_EIS,0,0.005000000000002558,5000.0,0.2811706626530395,2.0,2.5,4.19999999999709,3.0,35.0,0.1000000000000227,1.0,2.0,16.0,0.0,3.616818904876709,87.29413151741028,-5.264594685286284,0.2815315425395966,0.0,0.0,0.0,0.0,0.0,1.008148193359375,0.03458375856280327,87.45273783360608,-3.451253206938418
5,EIS,2013-01-27 12:36:08.61,1.49213479E8,124758.0,0,0,TBA_BOL_P2_EIS,0,0.005000000000002558,5000.0,0.2108482517589891,2.0,2.5,4.19999999999709,3.0,36.0,0.1000000000000227,1.0,2.0,16.0,0.0,3.615936756134033,88.17515522241592,-4.885043017566204,0.2106741517782211,0.0,0.0,0.0,0.0,0.0,1.009653568267822,0.03429903835058212,88.31037109985482,-3.171035106275667
5,EIS,2013-01-27 12:36:22.83,1.49227694E8,138973.0,0,0,TBA_BOL_P2_EIS,0,0.005000000000002558,5000.0,0.1581138830429154,2.0,2.5,4.19999999999709,3.0,37.0,0.1000000000000227,1.0,2.0,16.0,0.0,3.616281986236572,88.67894113063812,-4.767303820699453,0.158361479640007,0.0,0.0,0.0,0.0,0.0,1.005449891090393,0.03396522998809815,88.80699176178314,-3.077209823368321
5,EIS,2013-01-27 12:36:41.63,1.49246496E8,157775.0,0,0,TBA_BOL_P2_EIS,0,0.005000000000002558,5000.0,0.1185686853096968,2.0,2.5,4.19999999999709,3.0,38.0,0.1000000000000227,1.0,2.0,16.0,0.0,3.616634368896484,89.45133537054062,-4.580026026815176,0.1186708882451057,0.0,0.0,0.0,0.0,0.0,1.008451223373413,0.03377697616815567,89.56851030362304,-2.931059730002744
5,EIS,2013-01-27 12:37:05.62,1.49270488E8,181767.0,0,0,TBA_BOL_P2_EIS,0,0.005000000000002558,5000.0,0.08891397052241246,2.0,2.5,4.19999999999709,3.0,39.0,0.1000000000000227,1.0,2.0,16.0,0.0,3.616551637649536,89.98095244169235,-4.761665593832731,0.08877840638160706,0.0,0.0,0.0,0.0,0.0,1.005746483802795,0.03348512947559357,90.10685468686279,-3.029186646312155
5,EIS,2013-01-27 12:37:37.55,1.49302412E8,213691.0,0,0,TBA_BOL_P2_EIS,0,0.005000000000002558,5000.0,0.06667607162387412,2.0,2.5,4.19999999999709,3.0,40.0,0.1000000000000227,1.0,2.0,16.0,0.0,3.616402626037598,90.5783548951149,-5.161682143807411,0.06658380478620529,0.0,0.0,0.0,0.0,0.0,1.006778001785278,0.03329097479581833,90.72530704305973,-3.26151976086112
5,EIS,2013-01-27 12:38:19.92,1.49344782E8,256061.0,0,0,TBA_BOL_P2_EIS,0,0.005000000000002558,5000.0,0.05000000001206217,2.0,2.5,4.19999999999709,3.0,41.0,0.1000000000000227,1.0,2.0,16.0,0.0,3.616393327713013,90.92585742473602,-5.805334076285362,0.04997334629297257,0.0,0.0,0.0,0.0,0.0,1.006778001785278,0.03305980563163757,91.11099523189478,-3.653199258507812
5,EIS,2013-01-27 12:39:15.37,1.49400231E8,311510.0,0,0,TBA_BOL_P2_EIS,0,0.005000000000002558,5000.0,0.03749471047592579,2.0,2.5,4.19999999999709,3.0,42.0,0.1000000000000227,1.0,2.0,16.0,0.0,3.616679430007935,91.73384308815002,-6.201095879077911,0.03744009509682655,0.0,0.0,0.0,0.0,0.0,1.009174823760986,0.03292820230126381,91.94319745281246,-3.86724138041609
5,EIS,2013-01-27 12:40:28.6,1.49473469E8,384748.0,0,0,TBA_BOL_P2_EIS,0,0.005000000000002558,5000.0,0.02811706626667387,2.0,2.5,4.19999999999709,3.0,43.0,0.1000000000000227,1.0,2.0,16.0,0.0,3.616747856140137,92.82834827899933,-7.366741541773081,0.02810251712799072,0.0,0.0,0.0,0.0,0.0,1.013359785079956,0.03264683112502098,93.12019719241653,-4.537412044533994
5,EIS,2013-01-27 12:42:05.37,1.4957024E8,481519.0,0,0,TBA_BOL_P2_EIS,0,0.005000000000002558,5000.0,0.02108482517692778,2.0,2.5,4.19999999999709,3.0,44.0,0.1000000000000227,1.0,2.0,16.0,0.0,3.616648674011231,93.7511995434761,-8.76736268401146,0.02107688784599304,0.0,0.0,0.0,0.0,0.0,1.010584831237793,0.03219781443476677,94.16025735030416,-5.342610390405753
5,EIS,2013-01-27 12:44:14.0,1.49698862E8,610141.0,0,0,TBA_BOL_P2_EIS,0,0.005000000000002558,5000.0,0.01581138830505324,2.0,2.5,4.19999999999709,3.0,45.0,0.1000000000000227,1.0,2.0,16.0,0.0,3.616648674011231,95.03701329231262,-10.52763313055039,0.0157934632152319,0.0,0.0,0.0,0.0,0.0,1.015852689743042,0.03187211230397224,95.61832959670573,-6.321113344754849
5,EIS,2013-01-27 12:47:05.3,1.49870168E8,781447.0,0,0,TBA_BOL_P2_EIS,0,0.005000000000002558,5000.0,0.01185686853153811,2.0,2.5,4.19999999999709,3.0,46.0,0.1000000000000227,1.0,2.0,16.0,0.0,3.616532802581787,96.7128723859787,-12.87226285785437,0.01186108309775591,0.0,0.0,0.0,0.0,0.0,1.020082712173462,0.0313660092651844,97.56574622390326,-7.581379139846831
5,EIS,2013-01-27 12:50:51.96,1.50096826E8,1008105.0,0,0,TBA_BOL_P2_EIS,0,0.005000000000002558,5000.0,0.008891397052664729,2.0,2.5,4.19999999999709,3.0,47.0,0.1000000000000227,1.0,2.0,16.0,0.0,3.616532802581787,98.43994677066803,-15.45047666877508,0.00890482496470213,0.0,0.0,0.0,0.0,0.0,1.021385073661804,0.03075069189071655,99.6450718777487,-8.919991934177233
5,EIS,2013-01-27 12:55:54.0,1.50398868E8,1310147.0,0,0,TBA_BOL_P2_EIS,0,0.005000000000002558,5000.0,0.00666760716271142,2.0,2.5,4.19999999999709,3.0,48.0,0.1000000000000227,1.0,2.0,16.0,0.0,3.616631984710693,102.5755330920219,-18.33520084619522,0.006673547904938459,0.0,0.0,0.0,0.0,0.0,1.045763850212097,0.03010797873139381,104.2013415421825,-10.13449146496714
5,EIS,2013-01-27 13:02:36.21,1.50801072E8,1712351.0,0,0,TBA_BOL_P2_EIS,0,0.005000000000002558,5000.0,0.005000000001452065,2.0,2.5,4.19999999999709,3.0,49.0,0.1000000000000227,1.0,2.0,16.0,0.0,3.616662740707398,104.2272746562958,-21.78147807717323,0.004999466706067324,0.0,0.0,0.0,0.0,0.0,1.021741032600403,0.02878713980317116,106.478906688164,-11.8038271516125
5,EIS,2013-01-27 13:04:03.86,1.50888726E8,1800005.0,0,0,TBA_BOL_P2_EIS,0,0.005000000000002558,5000.0,0.005000000000002558,2.0,2.5,4.19999999999709,3.0,50.0,0.1000000000000227,1.0,2.0,12.0,0.0,3.619126558303833,104.2272746562958,-21.78147807717323,0.004999466706067324,0.0,0.0,0.0,0.0,0.0,1.021741032600403,0.02878713980317116,106.478906688164,-11.8038271516125

File: e production=ep sanyo 049=BOL Part 2=Massenalterung=2013-01-25 190910=TBA_BOL_P2_EIS=EIS00009  Format01=EISkanal 07-4.csv
Schritt,Zustand,Zeit,Programmdauer,Schrittdauer,Zyklus,Zyklusebene,Prozedur,Prozedurebene,StartFreq,EndFreq,SetFreq,AAcMax,VAcMin,VAcMax,mvIdeal,Go,AACStart,MinIntervalTime,CountOfPeriods,Status,EisError,U1,Zreal1,Zimg1,ActFreq,UIdeal,AStart,MinDuration,MinPeriods,RemTime,VRelativ,AAmplitude,Betrag,Phase
,,,,,,,,,EIS,EIS,EIS,EIS,EIS,EIS,EIS,EIS,EIS,EIS,EIS,EIS,EIS,EIS,EIS,EIS,EIS,EIS,EIS,EIS,EIS,EIS,EIS,EIS,EIS,EIS
5,EIS,2013-01-27 16:08:55.99,1.61980634E8,2249.0,0,0,TBA_BOL_P2_EIS,0,0.005000000000002558,5000.0,5000.0,2.0,2.5,4.19999999999709,3.0,1.0,0.1000000000000227,1.0,2.0,16.0,0.0,3.615194320678711,28.79264578223229,14.84551746398211,5052.63134765625,0.0,0.0,0.0,0.0,0.0,1.021741032600403,0.1008452773094177,32.39453410555143,27.27567787966109
5,EIS,2013-01-27 16:08:57.9,1.6198255E8,4165.0,0,0,TBA_BOL_P2_EIS,0,0.005000000000002558,5000.0,3749.471046686173,2.0,2.5,4.19999999999709,3.0,2.0,0.1000000000000227,1.0,2.0,16.0,0.0,3.614754676818848,28.15377712249756,10.9160989522934,3692.3076171875,0.0,0.0,0.0,0.0,0.0,0.9293318390846252,0.09233006089925766,30.19596632994944,21.19286804032163
5,EIS,2013-01-27 16:08:59.55,1.61984197E8,5812.0,0,0,TBA_BOL_P2_EIS,0,0.005000000000002558,5000.0,2811.706625986844,2.0,2.5,4.19999999999709,3.0,3.0,0.1000000000000227,1.0,2.0,16.0,0.0,3.614745140075684,27.85443514585495,8.27026553452015,2823.529296875,0.0,0.0,0.0,0.0,0.0,0.9608615040779114,0.09920696169137955,29.05627039566753,16.53669058706146
5,EIS,2013-01-27 16:09:01.6,1.61986245E8,7860.0,0,0,TBA_BOL_P2_EIS,0,0.005000000000002558,5000.0,2108.482517182827,2.0,2.5,4.19999999999709,3.0,4.0,0.1000000000000227,1.0,2.0,16.0,0.0,3.613796949386597,27.73197554051876,5.936893634498119,2086.95654296875,0.0,0.0,0.0,0.0,0.0,0.9747915267944336,0.1031149104237557,28.36034508619923,12.08355133101577
5,EIS,2013-01-27 16:09:03.79,1.61988433E8,10048.0,0,0,TBA_BOL_P2_EIS,0,0.005000000000002558,5000.0,1581.138830123469,2.0,2.5,4.19999999999709,3.0,5.0,0.1000000000000227,1.0,2.0,16.0,0.0,3.613451719284058,27.73728221654892,4.283006303012371,1573.7705078125,0.0,0.0,0.0,0.0,0.0,0.9890196323394775,0.105717159807682,28.06601089847391,8.777905367256608
5,EIS,2013-01-27 16:09:06.03,1.61990671E8,12286.0,0,0,TBA_BOL_P2_EIS,0,0.005000000000002558,5000.0,1185.686852866784,2.0,2.5,4.19999999999709,3.0,6.0,0.1000000000000227,1.0,2.0,16.0,0.0,3.614783048629761,27.8152097016573,3.013933543115854,1185.185180664063,0.0,0.0,0.0,0.0,0.0,0.9965264797210693,0.106854572892189,27.97802148383926,6.184190756459429
5,EIS,2013-01-27 16:09:08.23,1.61992868E8,14483.0,0,0,TBA_BOL_P2_EIS,0,0.005000000000002558,5000.0,889.139705051668,2.0,2.5,4.19999999999709,3.0,7.0,0.1000000000000227,1.0,2.0,16.0,0.0,3.613153696060181,27.92908623814583,2.045886125415564,888.888916015625,0.0,0.0,0.0,0.0,0.0,1.000476479530335,0.1071789041161537,28.0039195138088,4.189598032426147
5,EIS,2013-01-27 16:09:10.34,1.61994989E8,16604.0,0,0,TBA_BOL_P2_EIS,0,0.005000000000002558,5000.0,666.7607161095366,2.0,2.5,4.19999999999709,3.0,8.0,0.1000000000000227,1.0,2.0,16.0,0.0,3.614990949630737,28.07111479341984,1.321314368396998,666.6666870117188,0.0,0.0,0.0,0.0,0.0,1.003553748130798,0.1071326062083244,28.10219488592702,2.694937485171977
5,EIS,2013-01-27 16:09:12.64,1.61997283E8,18898.0,0,0,TBA_BOL_P2_EIS,0,0.005000000000002558,5000.0,500.0000000237487,2.0,2.5,4.19999999999709,3.0,9.0,0.1000000000000227,1.0,2.0,16.0,0.0,3.613184452056885,28.23006547987461,0.7907719700597227,500.0,0.0,0.0,0.0,0.0,0.0,1.004782676696777,0.1067360639572144,28.24113873956958,1.604532291772557
5,EIS,2013-01-27 16:09:15.59,1.62000235E8,21850.0,0,0,TBA_BOL_P2_EIS,0,0.005000000000002558,5000.0,374.9471046864055,2.0,2.5,4.19999999999709,3.0,10.0,0.1000000000000227,1.0,2.0,16.0,0.0,3.617487907409668,28.39375473558903,0.4087901033926755,375.0,0.0,0.0,0.0,0.0,0.0,1.005325317382813,0.1062086820602417,28.396697296208,0.8248408764047781
5,EIS,2013-01-27 16:09:18.27,1.62002919E8,24534.0,0,0,TBA_BOL_P2_EIS,0,0.005000000000002558,5000.0,281.1706626121886,2.0,2.5,4.19999999999709,3.0,11.0,0.1000000000000227,1.0,2.0,16.0,0.0,3.612302541732788,28.55885401368141,0.1331756211584434,281.5249328613281,0.0,0.0,0.0,0.0,0.0,1.005325317382813,0.1055828481912613,28.55916452422389,0.2671796884674222
5,EIS,2013-01-27 16:09:21.46,1.62006102E8,27717.0,0,0,TBA_BOL_P2_EIS,0,0.005000000000002558,5000.0,210.848251728341,2.0,2.5,4.19999999999709,3.0,12.0,0.1000000000000227,1.0,2.0,16.0,0.0,3.614853858947754,28.71697768568993,-0.04886873284704052,210.989013671875,0.0,0.0,0.0,0.0,0.0,1.00580620765686,0.1050742343068123,28.71701926653623,-0.09750223265552904
5,EIS,2013-01-27 16:09:24.03,1.62008677E8,30292.0,0,0,TBA_BOL_P2_EIS,0,0.005000000000002558,5000.0,158.1138830198906,2.0,2.5,4.19999999999709,3.0,13.0,0.1000000000000227,1.0,2.0,16.0,0.0,3.611988067626953,28.84915098547936,-0.1546745334053412,157.8947296142578,0.0,0.0,0.0,0.0,0.0,1.005086302757263,0.1045166179537773,28.84956562577281,-0.3071880018856064
5,EIS,2013-01-27 16:09:27.0,1.62011645E8,33260.0,0,0,TBA_BOL_P2_EIS,0,0.005000000000002558,5000.0,118.5686852923827,2.0,2.5,4.19999999999709,3.0,14.0,0.1000000000000227,1.0,2.0,16.0,0.0,3.613870143890381,28.9751160889864,-0.2238785818917677,118.5185165405273,0.0,0.0,0.0,0.0,0.0,1.005086302757263,0.1039295271039009,28.97598098407616,-0.4426916728152719
5,EIS,2013-01-27 16:09:29.64,1.62014284E8,35899.0,0,0,TBA_BOL_P2_EIS,0,0.005000000000002558,5000.0,88.9139705094276,2.0,2.5,4.19999999999709,3.0,15.0,0.1000000000000227,1.0,2.0,16.0,0.0,3.611969232559204,29.07358482480049,-0.2525647869333625,88.88888549804688,0.0,0.0,0.0,0.0,0.0,1.003829717636108,0.1035777032375336,29.07468183035962,-0.4977209529129141
5,EIS,2013-01-27 16:09:32.7,1.62017349E8,38964.0,0,0,TBA_BOL_P2_EIS,0,0.005000000000002558,5000.0,66.67607161414344,2.0,2.5,4.19999999999709,3.0,16.0,0.1000000000000227,1.0,2.0,16.0,0.0,3.614884614944458,29.1510596871376,-0.2608021313790232,66.66666412353516,0.0,0.0,0.0,0.0,0.0,1.002475500106812,0.1031628400087357,29.15222630667267,-0.5125872923326824
5,EIS,2013-01-27 16:09:35.94,1.6202059E8,42205.0,0,0,TBA_BOL_P2_EIS,0,0.005000000000002558,5000.0,50.00000000477303,2.0,2.5,4.19999999999709,3.0,17.0,0.1000000000000227,1.0,2.0,16.0,0.0,3.614872932434082,29.22668494284153,-0.2659520250745118,50.0,0.0,0.0,0.0,0.0,0.0,1.002802729606628,0.1029293462634087,29.22789495033794,-0.5213560161537316
5,EIS,2013-01-27 16:09:38.52,1.62023169E8,44784.0,0,0,TBA_BOL_P2_EIS,0,0.005000000000002558,5000.0,37.49471047043335,2.0,2.5,4.19999999999709,3.0,18.0,0.1000000000000227,1.0,2.0,16.0,0.0,3.616497278213501,29.29466962814331,-0.2598695573396981,37.5,0.0,0.0,0.0,0.0,0.0,1.002451181411743,0.1026546880602837,29.29582224157639,-0.508250767275058
5,EIS,2013-01-27 16:09:41.42,1.6202607E8,47685.0,0,0,TBA_BOL_P2_EIS,0,0.005000000000002558,5000.0,28.11706626255182,2.0,2.5,4.19999999999709,3.0,19.0,0.1000000000000227,1.0,2.0,16.0,0.0,3.615962982177734,29.351606965065,-0.2623862819746137,28.1030445098877,0.0,0.0,0.0,0.0,0.0,1.001794099807739,0.1023883447051048,29.35277973196935,-0.5121772765178321
5,EIS,2013-01-27 16:09:43.89,1.62028538E8,50153.0,0,0,TBA_BOL_P2_EIS,0,0.005000000000002558,5000.0,21.08482517383527,2.0,2.5,4.19999999999709,3.0,20.0,0.1000000000000227,1.0,2.0,16.0,0.0,3.613016605377197,29.4007770717144,-0.2563272137194872,21.05263137817383,0.0,0.0,0.0,0.0,0.0,1.001229882240295,0.1021597310900688,29.401894429815,-0.4995138527988274
5,EIS,2013-01-27 16:09:46.65,1.62031291E8,52906.0,0,0,TBA_BOL_P2_EIS,0,0.005000000000002558,5000.0,15.81138830273994,2.0,2.5,4.19999999999709,3.0,21.0,0.1000000000000227,1.0,2.0,16.0,0.0,3.612070798873901,29.43001128733158,-0.2538846456445754,15.83113479614258,0.0,0.0,0.0,0.0,0.0,1.001109719276428,0.1020460724830627,29.43110636359779,-0.4942627340547006
5,EIS,2013-01-27 16:09:50.5,1.62035145E8,56760.0,0,0,TBA_BOL_P2_EIS,0,0.005000000000002558,5000.0,11.85686852980871,2.0,2.5,4.19999999999709,3.0,22.0,0.1000000000000227,1.0,2.0,16.0,0.0,3.614858627319336,29.45509366691113,-0.2700027253013104,11.85770797729492,0.0,0.0,0.0,0.0,0.0,1.001506805419922,0.1019991338253021,29.45633114286466,-0.525192128643539
5,EIS,2013-01-27 16:09:54.16,1.62038807E8,60422.0,0,0,TBA_BOL_P2_EIS,0,0.005000000000002558,5000.0,8.891397051367676,2.0,2.5,4.19999999999709,3.0,23.0,0.1000000000000227,1.0,2.0,16.0,0.0,3.617218494415283,29.51334975659847,-0.2634690026752651,8.902076721191406,0.0,0.0,0.0,0.0,0.0,1.001714825630188,0.1018191650509834,29.51452574194991,-0.511472300553578
5,EIS,2013-01-27 16:09:57.18,1.62041822E8,63437.0,0,0,TBA_BOL_P2_EIS,0,0.005000000000002558,5000.0,6.667607161740307,2.0,2.5,4.19999999999709,3.0,24.0,0.1000000000000227,1.0,2.0,16.0,0.0,3.614898920059204,29.56984005868435,-0.2657149161677808,6.666666507720947,0.0,0.0,0.0,0.0,0.0,1.00144350528717,0.1015970706939697,29.57103389321128,-0.5148466633327189
5,EIS,2013-01-27 16:10:00.05,1.62044692E8,66307.0,0,0,TBA_BOL_P2_EIS,0,0.005000000000002558,5000.0,5.00000000072032,2.0,2.5,4.19999999999709,3.0,25.0,0.1000000000000227,1.0,2.0,16.0,0.0,3.612290620803833,29.59662489593029,-0.276495615253225,5.0,0.0,0.0,0.0,0.0,0.0,1.001171946525574,0.1014772728085518,29.59791639720788,-0.5352492392021304
5,EIS,2013-01-27 16:10:03.07,1.62047709E8,69324.0,0,0,TBA_BOL_P2_EIS,0,0.005000000000002558,5000.0,3.749471047223778,2.0,2.5,4.19999999999709,3.0,26.0,0.1000000000000227,1.0,2.0,16.0,0.0,3.612316846847534,29.64239753782749,-0.3157074970658869,3.75,0.0,0.0,0.0,0.0,0.0,1.001524090766907,0.1013548746705055,29.64407871756703,-0.6102078351796081
5,EIS,2013-01-27 16:10:05.87,1.62050505E8,72120.0,0,0,TBA_BOL_P2_EIS,0,0.005000000000002558,5000.0,2.811706626391242,2.0,2.5,4.19999999999709,3.0,27.0,0.1000000000000227,1.0,2.0,16.0,0.0,3.614984035491943,29.61686998605728,-0.3168909170199186,2.808988809585571,0.0,0.0,0.0,0.0,0.0,0.9995678067207336,0.1012440398335457,29.61856525263283,-0.6130228918964349
5,EIS,2013-01-27 16:10:08.66,1.62053304E8,74919.0,0,0,TBA_BOL_P2_EIS,0,0.005000000000002558,5000.0,2.108482517483935,2.0,2.5,4.19999999999709,3.0,28.0,0.1000000000000227,1.0,2.0,16.0,0.0,3.616296291351318,29.68143671751022,-0.3935711283702403,2.106741666793823,0.0,0.0,0.0,0.0,0.0,1.00172483921051,0.1012387052178383,29.68404594808817,-0.7596883986498142
5,EIS,2013-01-27 16:10:12.24,1.62056886E8,78501.0,0,0,TBA_BOL_P2_EIS,0,0.005000000000002558,5000.0,1.581138830350028,2.0,2.5,4.19999999999709,3.0,29.0,0.1000000000000227,1.0,2.0,16.0,0.0,3.612338066101074,29.71915155649185,-0.3848159976769239,1.582278490066528,0.0,0.0,0.0,0.0,0.0,1.001218676567078,0.1010595560073853,29.72164283128223,-0.7418482462053362
5,EIS,2013-01-27 16:10:15.47,1.62060117E8,81732.0,0,0,TBA_BOL_P2_EIS,0,0.005000000000002558,5000.0,1.185686853037623,2.0,2.5,4.19999999999709,3.0,30.0,0.1000000000000227,1.0,2.0,16.0,0.0,3.611976146697998,29.76502664387226,-0.47478755004704,1.186708807945252,0.0,0.0,0.0,0.0,0.0,1.002128601074219,0.1009911149740219,29.76881311589386,-0.9138582757695985
5,EIS,2013-01-27 16:10:19.64,1.6206428E8,85895.0,0,0,TBA_BOL_P2_EIS,0,0.005000000000002558,5000.0,0.8891397051802414,2.0,2.5,4.19999999999709,3.0,31.0,0.1000000000000227,1.0,2.0,16.0,0.0,3.613480091094971,29.81366217136383,-0.5326367099769413,0.8886256217956543,0.0,0.0,0.0,0.0,0.0,1.001257300376892,0.1007354483008385,29.81841970884125,-1.023510264465585
5,EIS,2013-01-27 16:10:24.08,1.62068724E8,90339.0,0,0,TBA_BOL_P2_EIS,0,0.005000000000002558,5000.0,0.6667607162062268,2.0,2.5,4.19999999999709,3.0,32.0,0.1000000000000227,1.0,2.0,16.0,0.0,3.614901304244995,29.88281659781933,-0.631442409940064,0.6672598123550415,0.0,0.0,0.0,0.0,0.0,1.002249240875244,0.1005954891443253,29.88948723775684,-1.210515138121991
5,EIS,2013-01-27 16:10:29.92,1.62074564E8,96179.0,0,0,TBA_BOL_P2_EIS,0,0.005000000000002558,5000.0,0.5000000000964064,2.0,2.5,4.19999999999709,3.0,33.0,0.1000000000000227,1.0,2.0,16.0,0.0,3.614901304244995,30.01891076564789,-0.7193582714535296,0.5,0.0,0.0,0.0,0.0,0.0,1.004679560661316,0.1003758385777473,30.02752870082622,-1.372744883770793
5,EIS,2013-01-27 16:10:37.42,1.6208207E8,103685.0,0,0,TBA_BOL_P2_EIS,0,0.005000000000002558,5000.0,0.3749471047408406,2.0,2.5,4.19999999999709,3.0,34.0,0.1000000000000227,1.0,2.0,16.0,0.0,3.614416360855103,30.07340803742409,-0.8228942169807851,0.375,0.0,0.0,0.0,0.0,0.0,1.001977562904358,0.09991578012704849,30.08466429726104,-1.567384839770966
5,EIS,2013-01-27 16:10:46.18,1.62090826E8,112441.0,0,0,TBA_BOL_P2_EIS,0,0.005000000000002558,5000.0,0.2811706626530395,2.0,2.5,4.19999999999709,3.0,35.0,0.1000000000000227,1.0,2.0,16.0,0.0,3.614565372467041,30.22825531661511,-1.003589131869376,0.2815315425395966,0.0,0.0,0.0,0.0,0.0,1.005585908889771,0.09974431246519089,30.2449104913976,-1.901542372410404
5,EIS,2013-01-27 16:10:57.73,1.62102377E8,123992.0,0,0,TBA_BOL_P2_EIS,0,0.005000000000002558,5000.0,0.2108482517589891,2.0,2.5,4.19999999999709,3.0,36.0,0.1000000000000227,1.0,2.0,16.0,0.0,3.614891767501831,30.36964684724808,-1.151809934526682,0.2106741517782211,0.0,0.0,0.0,0.0,0.0,1.00495970249176,0.09920144081115723,30.39148097331054,-2.171978937742097
5,EIS,2013-01-27 16:11:11.91,1.62116561E8,138176.0,0,0,TBA_BOL_P2_EIS,0,0.005000000000002558,5000.0,0.1581138830429154,2.0,2.5,4.19999999999709,3.0,37.0,0.1000000000000227,1.0,2.0,16.0,0.0,3.614265203475952,30.50016611814499,-1.362537150271237,0.158361479640007,0.0,0.0,0.0,0.0,0.0,1.004311203956604,0.09868574887514114,30.53058533207513,-2.557879753843736
5,EIS,2013-01-27 16:11:30.86,1.62135503E8,157118.0,0,0,TBA_BOL_P2_EIS,0,0.005000000000002558,5000.0,0.1185686853096968,2.0,2.5,4.19999999999709,3.0,38.0,0.1000000000000227,1.0,2.0,16.0,0.0,3.614078283309937,30.80561570823193,-1.559583353810012,0.1186708882451057,0.0,0.0,0.0,0.0,0.0,1.010735392570496,0.0983043983578682,30.84506863993011,-2.89821568028492
5,EIS,2013-01-27 16:11:54.92,1.62159561E8,181176.0,0,0,TBA_BOL_P2_EIS,0,0.005000000000002558,5000.0,0.08891397052241246,2.0,2.5,4.19999999999709,3.0,39.0,0.1000000000000227,1.0,2.0,16.0,0.0,3.614274501800537,30.93678876757622,-1.845578430220485,0.08877840638160706,0.0,0.0,0.0,0.0,0.0,1.004445791244507,0.09723018109798431,30.99179018696304,-3.414015566151647
5,EIS,2013-01-27 16:12:26.73,1.62191373E8,212988.0,0,0,TBA_BOL_P2_EIS,0,0.005000000000002558,5000.0,0.06667607162387412,2.0,2.5,4.19999999999709,3.0,40.0,0.1000000000000227,1.0,2.0,16.0,0.0,3.614527702331543,31.24004974961281,-2.156591974198818,0.06658380478620529,0.0,0.0,0.0,0.0,0.0,1.010408163070679,0.09679970145225525,31.31439920072444,-3.949030040974321
5,EIS,2013-01-27 16:13:08.81,1.62233457E8,255072.0,0,0,TBA_BOL_P2_EIS,0,0.005000000000002558,5000.0,0.05000000001206217,2.0,2.5,4.19999999999709,3.0,41.0,0.1000000000000227,1.0,2.0,16.0,0.0,3.614071130752564,31.44049644470215,-2.565429080277681,0.04997334629297257,0.0,0.0,0.0,0.0,0.0,1.007259011268616,0.09579262137413025,31.54498760591378,-4.664790906223061
5,EIS,2013-01-27 16:14:03.84,1.62288479E8,310094.0,0,0,TBA_BOL_P2_EIS,0,0.005000000000002558,5000.0,0.03749471047592579,2.0,2.5,4.19999999999709,3.0,42.0,0.1000000000000227,1.0,2.0,16.0,0.0,3.614402294158936,31.75131976604462,-3.082265378907323,0.03744009509682655,0.0,0.0,0.0,0.0,0.0,1.011084198951721,0.09508457034826279,31.90057470879401,-5.544625435606577
5,EIS,2013-01-27 16:15:17.05,1.62361691E8,383306.0,0,0,TBA_BOL_P2_EIS,0,0.005000000000002558,5000.0,0.02811706626667387,2.0,2.5,4.19999999999709,3.0,43.0,0.1000000000000227,1.0,2.0,16.0,0.0,3.614364385604858,32.12954849004746,-3.687754273414612,0.02810251712799072,0.0,0.0,0.0,0.0,0.0,1.014353036880493,0.09409439563751221,32.34049192193197,-6.547623006357753
5,EIS,2013-01-27 16:16:54.09,1.62458737E8,480352.0,0,0,TBA_BOL_P2_EIS,0,0.005000000000002558,5000.0,0.02108482517692778,2.0,2.5,4.19999999999709,3.0,44.0,0.1000000000000227,1.0,2.0,16.0,0.0,3.614109039306641,32.76214376091957,-4.45910170674324,0.02107688784599304,0.0,0.0,0.0,0.0,0.0,1.021987318992615,0.09272752702236176,33.06420499336673,-7.750634661984805
5,EIS,2013-01-27 16:19:02.65,1.6258729E8,608905.0,0,0,TBA_BOL_P2_EIS,0,0.005000000000002558,5000.0,0.01581138830505324,2.0,2.5,4.19999999999709,3.0,45.0,0.1000000000000227,1.0,2.0,16.0,0.0,3.613988399505615,33.30845385789871,-5.251821596175432,0.0157934632152319,0.0,0.0,0.0,0.0,0.0,1.019849300384522,0.09073406457901001,33.71994555875426,-8.960193293532939
5,EIS,2013-01-27 16:21:53.57,1.62758216E8,779831.0,0,0,TBA_BOL_P2_EIS,0,0.005000000000002558,5000.0,0.01185686853153811,2.0,2.5,4.19999999999709,3.0,46.0,0.1000000000000227,1.0,2.0,16.0,0.0,3.614135026931763,34.14506837725639,-6.23004324734211,0.01186108309775591,0.0,0.0,0.0,0.0,0.0,1.029248476028442,0.08896151185035706,34.7087760278373,-10.34033210066264
5,EIS,2013-01-27 16:25:40.21,1.62984861E8,1006476.0,0,0,TBA_BOL_P2_EIS,0,0.005000000000002558,5000.0,0.008891397052664729,2.0,2.5,4.19999999999709,3.0,47.0,0.1000000000000227,1.0,2.0,16.0,0.0,3.614139795303345,35.32641381025314,-7.425680290907621,0.00890482496470213,0.0,0.0,0.0,0.0,0.0,1.040581703186035,0.08647870272397995,36.09842434892198,-11.8708596208744
5,EIS,2013-01-27 16:30:42.35,1.63286999E8,1308614.0,0,0,TBA_BOL_P2_EIS,0,0.005000000000002558,5000.0,0.00666760716271142,2.0,2.5,4.19999999999709,3.0,48.0,0.1000000000000227,1.0,2.0,16.0,0.0,3.614087820053101,36.58896684646606,-8.539016358554363,0.006673547904938459,0.0,0.0,0.0,0.0,0.0,1.040401577949524,0.08307227492332458,37.57216117373901,-13.13638468524732
5,EIS,2013-01-27 16:37:24.78,1.63689421E8,1711036.0,0,0,TBA_BOL_P2_EIS,0,0.005000000000002558,5000.0,0.005000000001452065,2.0,2.5,4.19999999999709,3.0,49.0,0.1000000000000227,1.0,2.0,16.0,0.0,3.61412787437439,37.31074184179306,-9.824262000620365,0.004999466706067324,0.0,0.0,0.0,0.0,0.0,1.026815533638001,0.07984055578708649,38.582477637392,-14.75167080959363
5,EIS,2013-01-27 16:38:53.75,1.63778391E8,1800006.0,0,0,TBA_BOL_P2_EIS,0,0.005000000000002558,5000.0,0.005000000000002558,2.0,2.5,4.19999999999709,3.0,50.0,0.1000000000000227,1.0,2.0,12.0,0.0,3.616785764694214,37.31074184179306,-9.824262000620365,0.004999466706067324,0.0,0.0,0.0,0.0,0.0,1.026815533638001,0.07984055578708649,38.582477637392,-14.75167080959363
